Repository: ClarkeCSM/HEA_empirical_parameter_calculator

File: reference_dataset/1.json (part 1 of 7)
[{"references": [{"doi": "10.2320/matertrans.46.2817"}], "properties": [{"name": "Enthalpy of mixing", "scalars": "-27", "units": "kJ/mol"}], "category": "system.chemical", "chemicalFormula": "PdH"}, {"references": [{"doi": "10.2320/matertrans.46.2817"}], "properties": [{"name": "Enthalpy of mixing", "scalars": "-10", "units": "kJ/mol"}], "category": "system.chemical", "chemicalFormula": "AgH"}, {"references": [{"doi": "10.2320/matertrans.46.2817"}], "properties": [{"name": "Enthalpy of mixing", "scalars": "-6", "units": "kJ/mol"}], "category": "system.chemical", "chemicalFormula": "CdH"}, {"references": [{"doi": "10.2320/matertrans.46.2817"}], "properties": [{"name": "Enthalpy of mixing", "scalars": "-6", "units": "kJ/mol"}], "category": "system.chemical", "chemicalFormula": "InH"}, {"references": [{"doi": "10.2320/matertrans.46.2817"}], "properties": [{"name": "Enthalpy of mixing", "scalars": "-4", "units": "kJ/mol"}], "category": "system.chemical", "chemicalFormula": "SnH"}, {"references": [{"doi": "10.2320/matertrans.46.2817"}], "properties": [{"name": "Enthalpy of mixing", "scalars": "-1", "units": "kJ/mol"}], "category": "system.chemical", "chemicalFormula": "SbH"}, {"references": [{"doi": "10.2320/matertrans.46.2817"}], "properties": [{"name": "Enthalpy of mixing", "scalars": "-16", "units": "kJ/mol"}], "category": "system.chemical", "chemicalFormula": "CsH"}, {"references": [{"doi": "10.2320/matertrans.46.2817"}], "properties": [{"name": "Enthalpy of mixing", "scalars": "-49", "units": "kJ/mol"}], "category": "system.chemical", "chemicalFormula": "BaH"}, {"references": [{"doi": "10.2320/matertrans.46.2817"}], "properties": [{"name": "Enthalpy of mixing", "scalars": "-60", "units": "kJ/mol"}], "category": "system.chemical", "chemicalFormula": "LaH"}, {"references": [{"doi": "10.2320/matertrans.46.2817"}], "properties": [{"name": "Enthalpy of mixing", "scalars": "-61", "units": "kJ/mol"}], "category": "system.chemical", "chemicalFormula": "CeH"}, {"references": [{"doi": "10.2320/matertrans.46.2817"}], "properties": [{"name": "Enthalpy of mixing", "scalars": "-61", "units": "kJ/mol"}], "category": "system.chemical", "chemicalFormula": "PrH"}, {"references": [{"doi": "10.2320/matertrans.46.2817"}], "properties": [{"name": "Enthalpy of mixing", "scalars": "-61", "units": "kJ/mol"}], "category": "system.chemical", "chemicalFormula": "NdH"}, {"references": [{"doi": "10.2320/matertrans.46.2817"}], "properties": [{"name": "Enthalpy of mixing", "scalars": "-61", "units": "kJ/mol"}], "category": "system.chemical", "chemicalFormula": "PmH"}, {"references": [{"doi": "10.2320/matertrans.46.2817"}], "properties": [{"name": "Enthalpy of mixing", "scalars": "-61", "units": "kJ/mol"}], "category": "system.chemical", "chemicalFormula": "SmH"}, {"references": [{"doi": "10.2320/matertrans.46.2817"}], "properties": [{"name": "Enthalpy of mixing", "scalars": "45", "units": "kJ/mol"}], "category": "system.chemical", "chemicalFormula": "EuH"}, {"references": [{"doi": "10.2320/matertrans.46.2817"}], "properties": [{"name": "Enthalpy of mixing", "scalars": "-61", "units": "kJ/mol"}], "category": "system.chemical", "chemicalFormula": "GdH"}, {"references": [{"doi": "10.2320/matertrans.46.2817"}], "properties": [{"name": "Enthalpy of mixing", "scalars": "-61", "units": "kJ/mol"}], "category": "system.chemical", "chemicalFormula": "TbH"}, {"references": [{"doi": "10.2320/matertrans.46.2817"}], "properties": [{"name": "Enthalpy of mixing", "scalars": "-61", "units": "kJ/mol"}], "category": "system.chemical", "chemicalFormula": "DyH"}, {"references": [{"doi": "10.2320/matertrans.46.2817"}], "properties": [{"name": "Enthalpy of mixing", "scalars": "-60", "units": "kJ/mol"}], "category": "system.chemical", "chemicalFormula": "HoH"}, {"references": [{"doi": "10.2320/matertrans.46.2817"}], "properties": [{"name": "Enthalpy of mixing", "scalars": "-61", "units": "kJ/mol"}], "category": "system.chemical", "chemicalFormula": "ErH"}, {"references": [{"doi": "10.2320/matertrans.46.2817"}], "properties": [{"name": "Enthalpy of mixing", "scalars": "-61", "units": "kJ/mol"}], "category": "system.chemical", "chemicalFormula": "TmH"}, {"references": [{"doi": "10.2320/matertrans.46.2817"}], "properties": [{"name": "Enthalpy of mixing", "scalars": "-45", "units": "kJ/mol"}], "category": "system.chemical", "chemicalFormula": "YbH"}, {"references": [{"doi": "10.2320/matertrans.46.2817"}], "properties": [{"name": "Enthalpy of mixing", "scalars": "-61", "units": "kJ/mol"}], "category": "system.chemical", "chemicalFormula": "LuH"}, {"references": [{"doi": "10.2320/matertrans.46.2817"}], "properties": [{"name": "Enthalpy of mixing", "scalars": "-63", "units": "kJ/mol"}], "category": "system.chemical", "chemicalFormula": "HfH"}, {"references": [{"doi": "10.2320/matertrans.46.2817"}], "properties": [{"name": "Enthalpy of mixing", "scalars": "-46", "units": "kJ/mol"}], "category": "system.chemical", "chemicalFormula": "TaH"}, {"references": [{"doi": "10.2320/matertrans.46.2817"}], "properties": [{"name": "Enthalpy of mixing", "scalars": "-24", "units": "kJ/mol"}], "category": "system.chemical", "chemicalFormula": "WH"}, {"references": [{"doi": "10.2320/matertrans.46.2817"}], "properties": [{"name": "Enthalpy of mixing", "scalars": "-18", "units": "kJ/mol"}], "category": "system.chemical", "chemicalFormula": "ReH"}, {"references": [{"doi": "10.2320/matertrans.46.2817"}], "properties": [{"name": "Enthalpy of mixing", "scalars": "-19", "units": "kJ/mol"}], "category": "system.chemical", "chemicalFormula": "OsH"}, {"references": [{"doi": "10.2320/matertrans.46.2817"}], "properties": [{"name": "Enthalpy of mixing", "scalars": "-20", "units": "kJ/mol"}], "category": "system.chemical", "chemicalFormula": "IrH"}, {"references": [{"doi": "10.2320/matertrans.46.2817"}], "properties": [{"name": "Enthalpy of mixing", "scalars": "-24", "units": "kJ/mol"}], "category": "system.chemical", "chemicalFormula": "PtH"}, {"references": [{"doi": "10.2320/matertrans.46.2817"}], "properties": [{"name": "Enthalpy of mixing", "scalars": "-8", "units": "kJ/mol"}], "category": "system.chemical", "chemicalFormula": "AuH"}, {"references": [{"doi": "10.2320/matertrans.46.2817"}], "properties": [{"name": "Enthalpy of mixing", "scalars": "-3", "units": "kJ/mol"}], "category": "system.chemical", "chemicalFormula": "HgH"}, {"references": [{"doi": "10.2320/matertrans.46.2817"}], "properties": [{"name": "Enthalpy of mixing", "scalars": "-3", "units": "kJ/mol"}], "category": "system.chemical", "chemicalFormula": "TlH"}, {"references": [{"doi": "10.2320/matertrans.46.2817"}], "properties": [{"name": "Enthalpy of mixing", "scalars": "-1", "units": "kJ/mol"}], "category": "system.chemical", "chemicalFormula": "PbH"}, {"references": [{"doi": "10.2320/matertrans.46.2817"}], "properties": [{"name": "Enthalpy of mixing", "scalars": "0", "units": "kJ/mol"}], "category": "system.chemical", "chemicalFormula": "BiH"}, {"references": [{"doi": "10.2320/matertrans.46.2817"}], "properties": [{"name": "Enthalpy of mixing", "scalars": "-61", "units": "kJ/mol"}], "category": "system.chemical", "chemicalFormula": "ThH"}, {"references": [{"doi": "10.2320/matertrans.46.2817"}], "properties": [{"name": "Enthalpy of mixing", "scalars": "-53", "units": "kJ/mol"}], "category": "system.chemical", "chemicalFormula": "UH"}, {"references": [{"doi": "10.2320/matertrans.46.2817"}], "properties": [{"name": "Enthalpy of mixing", "scalars": "-54", "units": "kJ/mol"}], "category": "system.chemical", "chemicalFormula": "PuH"}, {"references": [{"doi": "10.2320/matertrans.46.2817"}], "properties": [{"name": "Enthalpy of mixing", "scalars": "-40", "units": "kJ/mol"}], "category": "system.chemical", "chemicalFormula": "PdLi"}, {"references": [{"doi": "10.2320/matertrans.46.2817"}], "properties": [{"name": "Enthalpy of mixing", "scalars": "-16", "units": "kJ/mol"}], "category": "system.chemical", "chemicalFormula": "AgLi"}, {"references": [{"doi": "10.2320/matertrans.46.2817"}], "properties": [{"name": "Enthalpy of mixing", "scalars": "-13", "units": "kJ/mol"}], "category": "system.chemical", "chemicalFormula": "CdLi"}, {"references": [{"doi": "10.2320/matertrans.46.2817"}], "properties": [{"name": "Enthalpy of mixing", "scalars": "-12", "units": "kJ/mol"}], "category": "system.chemical", "chemicalFormula": "InLi"}, {"references": [{"doi": "10.2320/matertrans.46.2817"}], "properties": [{"name": "Enthalpy of mixing", "scalars": "-18", "units": "kJ/mol"}], "category": "system.chemical", "chemicalFormula": "SnLi"}, {"references": [{"doi": "10.2320/matertrans.46.2817"}], "properties": [{"name": "Enthalpy of mixing", "scalars": "-28", "units": "kJ/mol"}], "category": "system.chemical", "chemicalFormula": "SbLi"}, {"references": [{"doi": "10.2320/matertrans.46.2817"}], "properties": [{"name": "Enthalpy of mixing", "scalars": "16", "units": "kJ/mol"}], "category": "system.chemical", "chemicalFormula": "CsLi"}, {"references": [{"doi": "10.2320/matertrans.46.2817"}], "properties": [{"name": "Enthalpy of mixing", "scalars": "0", "units": "kJ/mol"}], "category": "system.chemical", "chemicalFormula": "BaLi"}, {"references": [{"doi": "10.2320/matertrans.46.2817"}], "properties": [{"name": "Enthalpy of mixing", "scalars": "6", "units": "kJ/mol"}], "category": "system.chemical", "chemicalFormula": "LaLi"}, {"references": [{"doi": "10.2320/matertrans.46.2817"}], "properties": [{"name": "Enthalpy of mixing", "scalars": "7", "units": "kJ/mol"}], "category": "system.chemical", "chemicalFormula": "CeLi"}, {"references": [{"doi": "10.2320/matertrans.46.2817"}], "properties": [{"name": "Enthalpy of mixing", "scalars": "7", "units": "kJ/mol"}], "category": "system.chemical", "chemicalFormula": "PrLi"}, {"references": [{"doi": "10.2320/matertrans.46.2817"}], "properties": [{"name": "Enthalpy of mixing", "scalars": "7", "units": "kJ/mol"}], "category": "system.chemical", "chemicalFormula": "NdLi"}, {"references": [{"doi": "10.2320/matertrans.46.2817"}], "properties": [{"name": "Enthalpy of mixing", "scalars": "8", "units": "kJ/mol"}], "category": "system.chemical", "chemicalFormula": "PmLi"}, {"references": [{"doi": "10.2320/matertrans.46.2817"}], "properties": [{"name": "Enthalpy of mixing", "scalars": "8", "units": "kJ/mol"}], "category": "system.chemical", "chemicalFormula": "SmLi"}, {"references": [{"doi": "10.2320/matertrans.46.2817"}], "properties": [{"name": "Enthalpy of mixing", "scalars": "-1", "units": "kJ/mol"}], "category": "system.chemical", "chemicalFormula": "EuLi"}, {"references": [{"doi": "10.2320/matertrans.46.2817"}], "properties": [{"name": "Enthalpy of mixing", "scalars": "8", "units": "kJ/mol"}], "category": "system.chemical", "chemicalFormula": "GdLi"}, {"references": [{"doi": "10.2320/matertrans.46.2817"}], "properties": [{"name": "Enthalpy of mixing", "scalars": "9", "units": "kJ/mol"}], "category": "system.chemical", "chemicalFormula": "TbLi"}, {"references": [{"doi": "10.2320/matertrans.46.2817"}], "properties": [{"name": "Enthalpy of mixing", "scalars": "9", "units": "kJ/mol"}], "category": "system.chemical", "chemicalFormula": "DyLi"}, {"references": [{"doi": "10.2320/matertrans.46.2817"}], "properties": [{"name": "Enthalpy of mixing", "scalars": "8", "units": "kJ/mol"}], "category": "system.chemical", "chemicalFormula": "HoLi"}, {"references": [{"doi": "10.2320/matertrans.46.2817"}], "properties": [{"name": "Enthalpy of mixing", "scalars": "9", "units": "kJ/mol"}], "category": "system.chemical", "chemicalFormula": "ErLi"}, {"references": [{"doi": "10.2320/matertrans.46.2817"}], "properties": [{"name": "Enthalpy of mixing", "scalars": "9", "units": "kJ/mol"}], "category": "system.chemical", "chemicalFormula": "TmLi"}, {"references": [{"doi": "10.2320/matertrans.46.2817"}], "properties": [{"name": "Enthalpy of mixing", "scalars": "-1", "units": "kJ/mol"}], "category": "system.chemical", "chemicalFormula": "YbLi"}, {"references": [{"doi": "10.2320/matertrans.46.2817"}], "properties": [{"name": "Enthalpy of mixing", "scalars": "10", "units": "kJ/mol"}], "category": "system.chemical", "chemicalFormula": "LuLi"}, {"references": [{"doi": "10.2320/matertrans.46.2817"}], "properties": [{"name": "Enthalpy of mixing", "scalars": "30", "units": "kJ/mol"}], "category": "system.chemical", "chemicalFormula": "HfLi"}, {"references": [{"doi": "10.2320/matertrans.46.2817"}], "properties": [{"name": "Enthalpy of mixing", "scalars": "48", "units": "kJ/mol"}], "category": "system.chemical", "chemicalFormula": "TaLi"}, {"references": [{"doi": "10.2320/matertrans.46.2817"}], "properties": [{"name": "Enthalpy of mixing", "scalars": "50", "units": "kJ/mol"}], "category": "system.chemical", "chemicalFormula": "WLi"}, {"references": [{"doi": "10.2320/matertrans.46.2817"}], "properties": [{"name": "Enthalpy of mixing", "scalars": "29", "units": "kJ/mol"}], "category": "system.chemical", "chemicalFormula": "ReLi"}, {"references": [{"doi": "10.2320/matertrans.46.2817"}], "properties": [{"name": "Enthalpy of mixing", "scalars": "11", "units": "kJ/mol"}], "category": "system.chemical", "chemicalFormula": "OsLi"}, {"references": [{"doi": "10.2320/matertrans.46.2817"}], "properties": [{"name": "Enthalpy of mixing", "scalars": "-9", "units": "kJ/mol"}], "category": "system.chemical", "chemicalFormula": "IrLi"}, {"references": [{"doi": "10.2320/matertrans.46.2817"}], "properties": [{"name": "Enthalpy of mixing", "scalars": "-33", "units": "kJ/mol"}], "category": "system.chemical", "chemicalFormula": "PtLi"}, {"references": [{"doi": "10.2320/matertrans.46.2817"}], "properties": [{"name": "Enthalpy of mixing", "scalars": "-37", "units": "kJ/mol"}], "category": "system.chemical", "chemicalFormula": "AuLi"}, {"references": [{"doi": "10.2320/matertrans.46.2817"}], "properties": [{"name": "Enthalpy of mixing", "scalars": "-19", "units": "kJ/mol"}], "category": "system.chemical", "chemicalFormula": "HgLi"}, {"references": [{"doi": "10.2320/matertrans.46.2817"}], "properties": [{"name": "Enthalpy of mixing", "scalars": "-15", "units": "kJ/mol"}], "category": "system.chemical", "chemicalFormula": "TlLi"}, {"references": [{"doi": "10.2320/matertrans.46.2817"}], "properties": [{"name": "Enthalpy of mixing", "scalars": "-21", "units": "kJ/mol"}], "category": "system.chemical", "chemicalFormula": "PbLi"}, {"references": [{"doi": "10.2320/matertrans.46.2817"}], "properties": [{"name": "Enthalpy of mixing", "scalars": "-23", "units": "kJ/mol"}], "category": "system.chemical", "chemicalFormula": "BiLi"}, {"references": [{"doi": "10.2320/matertrans.46.2817"}], "properties": [{"name": "Enthalpy of mixing", "scalars": "14", "units": "kJ/mol"}], "category": "system.chemical", "chemicalFormula": "ThLi"}, {"references": [{"doi": "10.2320/matertrans.46.2817"}], "properties": [{"name": "Enthalpy of mixing", "scalars": "30", "units": "kJ/mol"}], "category": "system.chemical", "chemicalFormula": "ULi"}, {"references": [{"doi": "10.2320/matertrans.46.2817"}], "properties": [{"name": "Enthalpy of mixing", "scalars": "21", "units": "kJ/mol"}], "category": "system.chemical", "chemicalFormula": "PuLi"}, {"references": [{"doi": "10.2320/matertrans.46.2817"}], "properties": [{"name": "Enthalpy of mixing", "scalars": "-8", "units": "kJ/mol"}], "category": "system.chemical", "chemicalFormula": "PdBe"}, {"references": [{"doi": "10.2320/matertrans.46.2817"}], "properties": [{"name": "Enthalpy of mixing", "scalars": "6", "units": "kJ/mol"}], "category": "system.chemical", "chemicalFormula": "AgBe"}, {"references": [{"doi": "10.2320/matertrans.46.2817"}], "properties": [{"name": "Enthalpy of mixing", "scalars": "11", "units": "kJ/mol"}], "category": "system.chemical", "chemicalFormula": "CdBe"}, {"references": [{"doi": "10.2320/matertrans.46.2817"}], "properties": [{"name": "Enthalpy of mixing", "scalars": "16", "units": "kJ/mol"}], "category": "system.chemical", "chemicalFormula": "InBe"}, {"references": [{"doi": "10.2320/matertrans.46.2817"}], "properties": [{"name": "Enthalpy of mixing", "scalars": "15", "units": "kJ/mol"}], "category": "system.chemical", "chemicalFormula": "SnBe"}, {"references": [{"doi": "10.2320/matertrans.46.2817"}], "properties": [{"name": "Enthalpy of mixing", "scalars": "18", "units": "kJ/mol"}], "category": "system.chemical", "chemicalFormula": "SbBe"}, {"references": [{"doi": "10.2320/matertrans.46.2817"}], "properties": [{"name": "Enthalpy of mixing", "scalars": "29", "units": "kJ/mol"}], "category": "system.chemical", "chemicalFormula": "CsBe"}, {"references": [{"doi": "10.2320/matertrans.46.2817"}], "properties": [{"name": "Enthalpy of mixing", "scalars": "-10", "units": "kJ/mol"}], "category": "system.chemical", "chemicalFormula": "BaBe"}, {"references": [{"doi": "10.2320/matertrans.46.2817"}], "properties": [{"name": "Enthalpy of mixing", "scalars": "-29", "units": "kJ/mol"}], "category": "system.chemical", "chemicalFormula": "LaBe"}, {"references": [{"doi": "10.2320/matertrans.46.2817"}], "properties": [{"name": "Enthalpy of mixing", "scalars": "-30", "units": "kJ/mol"}], "category": "system.chemical", "chemicalFormula": "CeBe"}, {"references": [{"doi": "10.2320/matertrans.46.2817"}], "properties": [{"name": "Enthalpy of mixing", "scalars": "-31", "units": "kJ/mol"}], "category": "system.chemical", "chemicalFormula": "PrBe"}, {"references": [{"doi": "10.2320/matertrans.46.2817"}], "properties": [{"name": "Enthalpy of mixing", "scalars": "-31", "units": "kJ/mol"}], "category": "system.chemical", "chemicalFormula": "NdBe"}, {"references": [{"doi": "10.2320/matertrans.46.2817"}], "properties": [{"name": "Enthalpy of mixing", "scalars": "-33", "units": "kJ/mol"}], "category": "system.chemical", "chemicalFormula": "PmBe"}, {"references": [{"doi": "10.2320/matertrans.46.2817"}], "properties": [{"name": "Enthalpy of mixing", "scalars": "-32", "units": "kJ/mol"}], "category": "system.chemical", "chemicalFormula": "SmBe"}, {"references": [{"doi": "10.2320/matertrans.46.2817"}], "properties": [{"name": "Enthalpy of mixing", "scalars": "-12", "units": "kJ/mol"}], "category": "system.chemical", "chemicalFormula": "EuBe"}, {"references": [{"doi": "10.2320/matertrans.46.2817"}], "properties": [{"name": "Enthalpy of mixing", "scalars": "-32", "units": "kJ/mol"}], "category": "system.chemical", "chemicalFormula": "GdBe"}, {"references": [{"doi": "10.2320/matertrans.46.2817"}], "properties": [{"name": "Enthalpy of mixing", "scalars": "-33", "units": "kJ/mol"}], "category": "system.chemical", "chemicalFormula": "TbBe"}, {"references": [{"doi": "10.2320/matertrans.46.2817"}], "properties": [{"name": "Enthalpy of mixing", "scalars": "-32", "units": "kJ/mol"}], "category": "system.chemical", "chemicalFormula": "DyBe"}, {"references": [{"doi": "10.2320/matertrans.46.2817"}], "properties": [{"name": "Enthalpy of mixing", "scalars": "-32", "units": "kJ/mol"}], "category": "system.chemical", "chemicalFormula": "HoBe"}, {"references": [{"doi": "10.2320/matertrans.46.2817"}], "properties": [{"name": "Enthalpy of mixing", "scalars": "-33", "units": "kJ/mol"}], "category": "system.chemical", "chemicalFormula": "ErBe"}, {"references": [{"doi": "10.2320/matertrans.46.2817"}], "properties": [{"name": "Enthalpy of mixing", "scalars": "-33", "units": "kJ/mol"}], "category": "system.chemical", "chemicalFormula": "TmBe"}, {"references": [{"doi": "10.2320/matertrans.46.2817"}], "properties": [{"name": "Enthalpy of mixing", "scalars": "-14", "units": "kJ/mol"}], "category": "system.chemical", "chemicalFormula": "YbBe"}, {"references": [{"doi": "10.2320/matertrans.46.2817"}], "properties": [{"name": "Enthalpy of mixing", "scalars": "-35", "units": "kJ/mol"}], "category": "system.chemical", "chemicalFormula": "LuBe"}, {"references": [{"doi": "10.2320/matertrans.46.2817"}], "properties": [{"name": "Enthalpy of mixing", "scalars": "-37", "units": "kJ/mol"}], "category": "system.chemical", "chemicalFormula": "HfBe"}, {"references": [{"doi": "10.2320/matertrans.46.2817"}], "properties": [{"name": "Enthalpy of mixing", "scalars": "-24", "units": "kJ/mol"}], "category": "system.chemical", "chemicalFormula": "TaBe"}, {"references": [{"doi": "10.2320/matertrans.46.2817"}], "properties": [{"name": "Enthalpy of mixing", "scalars": "-3", "units": "kJ/mol"}], "category": "system.chemical", "chemicalFormula": "WBe"}, {"references": [{"doi": "10.2320/matertrans.46.2817"}], "properties": [{"name": "Enthalpy of mixing", "scalars": "0", "units": "kJ/mol"}], "category": "system.chemical", "chemicalFormula": "ReBe"}, {"references": [{"doi": "10.2320/matertrans.46.2817"}], "properties": [{"name": "Enthalpy of mixing", "scalars": "-2", "units": "kJ/mol"}], "category": "system.chemical", "chemicalFormula": "OsBe"}, {"references": [{"doi": "10.2320/matertrans.46.2817"}], "properties": [{"name": "Enthalpy of mixing", "scalars": "-5", "units": "kJ/mol"}], "category": "system.chemical", "chemicalFormula": "IrBe"}, {"references": [{"doi": "10.2320/matertrans.46.2817"}], "properties": [{"name": "Enthalpy of mixing", "scalars": "-10", "units": "kJ/mol"}], "category": "system.chemical", "chemicalFormula": "PtBe"}, {"references": [{"doi": "10.2320/matertrans.46.2817"}], "properties": [{"name": "Enthalpy of mixing", "scalars": "0", "units": "kJ/mol"}], "category": "system.chemical", "chemicalFormula": "AuBe"}, {"references": [{"doi": "10.2320/matertrans.46.2817"}], "properties": [{"name": "Enthalpy of mixing", "scalars": "15", "units": "kJ/mol"}], "category": "system.chemical", "chemicalFormula": "HgBe"}, {"references": [{"doi": "10.2320/matertrans.46.2817"}], "properties": [{"name": "Enthalpy of mixing", "scalars": "23", "units": "kJ/mol"}], "category": "system.chemical", "chemicalFormula": "TlBe"}, {"references": [{"doi": "10.2320/matertrans.46.2817"}], "properties": [{"name": "Enthalpy of mixing", "scalars": "25", "units": "kJ/mol"}], "category": "system.chemical", "chemicalFormula": "PbBe"}, {"references": [{"doi": "10.2320/matertrans.46.2817"}], "properties": [{"name": "Enthalpy of mixing", "scalars": "26", "units": "kJ/mol"}], "category": "system.chemical", "chemicalFormula": "BiBe"}, {"references": [{"doi": "10.2320/matertrans.46.2817"}], "properties": [{"name": "Enthalpy of mixing", "scalars": "-37", "units": "kJ/mol"}], "category": "system.chemical", "chemicalFormula": "ThBe"}, {"references": [{"doi": "10.2320/matertrans.46.2817"}], "properties": [{"name": "Enthalpy of mixing", "scalars": "-27", "units": "kJ/mol"}], "category": "system.chemical", "chemicalFormula": "UBe"}, {"references": [{"doi": "10.2320/matertrans.46.2817"}], "properties": [{"name": "Enthalpy of mixing", "scalars": "-25", "units": "kJ/mol"}], "category": "system.chemical", "chemicalFormula": "PuBe"}, {"references": [{"doi": "10.2320/matertrans.46.2817"}], "properties": [{"name": "Enthalpy of mixing", "scalars": "-24", "units": "kJ/mol"}], "category": "system.chemical", "chemicalFormula": "PdB"}, {"references": [{"doi": "10.2320/matertrans.46.2817"}], "properties": [{"name": "Enthalpy of mixing", "scalars": "5", "units": "kJ/mol"}], "category": "system.chemical", "chemicalFormula": "AgB"}, {"references": [{"doi": "10.2320/matertrans.46.2817"}], "properties": [{"name": "Enthalpy of mixing", "scalars": "13", "units": "kJ/mol"}], "category": "system.chemical", "chemicalFormula": "CdB"}, {"references": [{"doi": "10.2320/matertrans.46.2817"}], "properties": [{"name": "Enthalpy of mixing", "scalars": "18", "units": "kJ/mol"}], "category": "system.chemical", "chemicalFormula": "InB"}, {"references": [{"doi": "10.2320/matertrans.46.2817"}], "properties": [{"name": "Enthalpy of mixing", "scalars": "18", "units": "kJ/mol"}], "category": "system.chemical", "chemicalFormula": "SnB"}, {"references": [{"doi": "10.2320/matertrans.46.2817"}], "properties": [{"name": "Enthalpy of mixing", "scalars": "23", "units": "kJ/mol"}], "category": "system.chemical", "chemicalFormula": "SbB"}, {"references": [{"doi": "10.2320/matertrans.46.2817"}], "properties": [{"name": "Enthalpy of mixing", "scalars": "29", "units": "kJ/mol"}], "category": "system.chemical", "chemicalFormula": "CsB"}, {"references": [{"doi": "10.2320/matertrans.46.2817"}], "properties": [{"name": "Enthalpy of mixing", "scalars": "-19", "units": "kJ/mol"}], "category": "system.chemical", "chemicalFormula": "BaB"}, {"references": [{"doi": "10.2320/matertrans.46.2817"}], "properties": [{"name": "Enthalpy of mixing", "scalars": "-47", "units": "kJ/mol"}], "category": "system.chemical", "chemicalFormula": "LaB"}, {"references": [{"doi": "10.2320/matertrans.46.2817"}], "properties": [{"name": "Enthalpy of mixing", "scalars": "-48", "units": "kJ/mol"}], "category": "system.chemical", "chemicalFormula": "CeB"}, {"references": [{"doi": "10.2320/matertrans.46.2817"}], "properties": [{"name": "Enthalpy of mixing", "scalars": "-49", "units": "kJ/mol"}], "category": "system.chemical", "chemicalFormula": "PrB"}, {"references": [{"doi": "10.2320/matertrans.46.2817"}], "properties": [{"name": "Enthalpy of mixing", "scalars": "-49", "units": "kJ/mol"}], "category": "system.chemical", "chemicalFormula": "NdB"}, {"references": [{"doi": "10.2320/matertrans.46.2817"}], "properties": [{"name": "Enthalpy of mixing", "scalars": "-51", "units": "kJ/mol"}], "category": "system.chemical", "chemicalFormula": "PmB"}, {"references": [{"doi": "10.2320/matertrans.46.2817"}], "properties": [{"name": "Enthalpy of mixing", "scalars": "-50", "units": "kJ/mol"}], "category": "system.chemical", "chemicalFormula": "SmB"}, {"references": [{"doi": "10.2320/matertrans.46.2817"}], "properties": [{"name": "Enthalpy of mixing", "scalars": "-19", "units": "kJ/mol"}], "category": "system.chemical", "chemicalFormula": "EuB"}, {"references": [{"doi": "10.2320/matertrans.46.2817"}], "properties": [{"name": "Enthalpy of mixing", "scalars": "-50", "units": "kJ/mol"}], "category": "system.chemical", "chemicalFormula": "GdB"}, {"references": [{"doi": "10.2320/matertrans.46.2817"}], "properties": [{"name": "Enthalpy of mixing", "scalars": "-51", "units": "kJ/mol"}], "category": "system.chemical", "chemicalFormula": "TbB"}, {"references": [{"doi": "10.2320/matertrans.46.2817"}], "properties": [{"name": "Enthalpy of mixing", "scalars": "-51", "units": "kJ/mol"}], "category": "system.chemical", "chemicalFormula": "DyB"}, {"references": [{"doi": "10.2320/matertrans.46.2817"}], "properties": [{"name": "Enthalpy of mixing", "scalars": "-50", "units": "kJ/mol"}], "category": "system.chemical", "chemicalFormula": "HoB"}, {"references": [{"doi": "10.2320/matertrans.46.2817"}], "properties": [{"name": "Enthalpy of mixing", "scalars": "-52", "units": "kJ/mol"}], "category": "system.chemical", "chemicalFormula": "ErB"}, {"references": [{"doi": "10.2320/matertrans.46.2817"}], "properties": [{"name": "Enthalpy of mixing", "scalars": "-52", "units": "kJ/mol"}], "category": "system.chemical", "chemicalFormula": "TmB"}, {"references": [{"doi": "10.2320/matertrans.46.2817"}], "properties": [{"name": "Enthalpy of mixing", "scalars": "-22", "units": "kJ/mol"}], "category": "system.chemical", "chemicalFormula": "YbB"}, {"references": [{"doi": "10.2320/matertrans.46.2817"}], "properties": [{"name": "Enthalpy of mixing", "scalars": "-54", "units": "kJ/mol"}], "category": "system.chemical", "chemicalFormula": "LuB"}, {"references": [{"doi": "10.2320/matertrans.46.2817"}], "properties": [{"name": "Enthalpy of mixing", "scalars": "-66", "units": "kJ/mol"}], "category": "system.chemical", "chemicalFormula": "HfB"}, {"references": [{"doi": "10.2320/matertrans.46.2817"}], "properties": [{"name": "Enthalpy of mixing", "scalars": "-54", "units": "kJ/mol"}], "category": "system.chemical", "chemicalFormula": "TaB"}, {"references": [{"doi": "10.2320/matertrans.46.2817"}], "properties": [{"name": "Enthalpy of mixing", "scalars": "-31", "units": "kJ/mol"}], "category": "system.chemical", "chemicalFormula": "WB"}, {"references": [{"doi": "10.2320/matertrans.46.2817"}], "properties": [{"name": "Enthalpy of mixing", "scalars": "-25", "units": "kJ/mol"}], "category": "system.chemical", "chemicalFormula": "ReB"}, {"references": [{"doi": "10.2320/matertrans.46.2817"}], "properties": [{"name": "Enthalpy of mixing", "scalars": "-24", "units": "kJ/mol"}], "category": "system.chemical", "chemicalFormula": "OsB"}, {"references": [{"doi": "10.2320/matertrans.46.2817"}], "properties": [{"name": "Enthalpy of mixing", "scalars": "-26", "units": "kJ/mol"}], "category": "system.chemical", "chemicalFormula": "IrB"}, {"references": [{"doi": "10.2320/matertrans.46.2817"}], "properties": [{"name": "Enthalpy of mixing", "scalars": "-28", "units": "kJ/mol"}], "category": "system.chemical", "chemicalFormula": "PtB"}, {"references": [{"doi": "10.2320/matertrans.46.2817"}], "properties": [{"name": "Enthalpy of mixing", "scalars": "-2", "units": "kJ/mol"}], "category": "system.chemical", "chemicalFormula": "AuB"}, {"references": [{"doi": "10.2320/matertrans.46.2817"}], "properties": [{"name": "Enthalpy of mixing", "scalars": "19", "units": "kJ/mol"}], "category": "system.chemical", "chemicalFormula": "HgB"}, {"references": [{"doi": "10.2320/matertrans.46.2817"}], "properties": [{"name": "Enthalpy of mixing", "scalars": "27", "units": "kJ/mol"}], "category": "system.chemical", "chemicalFormula": "TlB"}, {"references": [{"doi": "10.2320/matertrans.46.2817"}], "properties": [{"name": "Enthalpy of mixing", "scalars": "30", "units": "kJ/mol"}], "category": "system.chemical", "chemicalFormula": "PbB"}, {"references": [{"doi": "10.2320/matertrans.46.2817"}], "properties": [{"name": "Enthalpy of mixing", "scalars": "31", "units": "kJ/mol"}], "category": "system.chemical", "chemicalFormula": "BiB"}, {"references": [{"doi": "10.2320/matertrans.46.2817"}], "properties": [{"name": "Enthalpy of mixing", "scalars": "-57", "units": "kJ/mol"}], "category": "system.chemical", "chemicalFormula": "ThB"}, {"references": [{"doi": "10.2320/matertrans.46.2817"}], "properties": [{"name": "Enthalpy of mixing", "scalars": "-54", "units": "kJ/mol"}], "category": "system.chemical", "chemicalFormula": "UB"}, {"references": [{"doi": "10.2320/matertrans.46.2817"}], "properties": [{"name": "Enthalpy of mixing", "scalars": "-50", "units": "kJ/mol"}], "category": "system.chemical", "chemicalFormula": "PuB"}, {"references": [{"doi": "10.2320/matertrans.46.2817"}], "properties": [{"name": "Enthalpy of mixing", "scalars": "-32", "units": "kJ/mol"}], "category": "system.chemical", "chemicalFormula": "PdC"}, {"references": [{"doi": "10.2320/matertrans.46.2817"}], "properties": [{"name": "Enthalpy of mixing", "scalars": "-32", "units": "kJ/mol"}], "category": "system.chemical", "chemicalFormula": "AgC"}, {"references": [{"doi": "10.2320/matertrans.46.2817"}], "properties": [{"name": "Enthalpy of mixing", "scalars": "-27", "units": "kJ/mol"}], "category": "system.chemical", "chemicalFormula": "CdC"}, {"references": [{"doi": "10.2320/matertrans.46.2817"}], "properties": [{"name": "Enthalpy of mixing", "scalars": "-27", "units": "kJ/mol"}], "category": "system.chemical", "chemicalFormula": "InC"}, {"references": [{"doi": "10.2320/matertrans.46.2817"}], "properties": [{"name": "Enthalpy of mixing", "scalars": "-23", "units": "kJ/mol"}], "category": "system.chemical", "chemicalFormula": "SnC"}, {"references": [{"doi": "10.2320/matertrans.46.2817"}], "properties": [{"name": "Enthalpy of mixing", "scalars": "-13", "units": "kJ/mol"}], "category": "system.chemical", "chemicalFormula": "SbC"}, {"references": [{"doi": "10.2320/matertrans.46.2817"}], "properties": [{"name": "Enthalpy of mixing", "scalars": "-43", "units": "kJ/mol"}], "category": "system.chemical", "chemicalFormula": "CsC"}, {"references": [{"doi": "10.2320/matertrans.46.2817"}], "properties": [{"name": "Enthalpy of mixing", "scalars": "-90", "units": "kJ/mol"}], "category": "system.chemical", "chemicalFormula": "BaC"}, {"references": [{"doi": "10.2320/matertrans.46.2817"}], "properties": [{"name": "Enthalpy of mixing", "scalars": "-116", "units": "kJ/mol"}], "category": "system.chemical", "chemicalFormula": "LaC"}, {"references": [{"doi": "10.2320/matertrans.46.2817"}], "properties": [{"name": "Enthalpy of mixing", "scalars": "-116", "units": "kJ/mol"}], "category": "system.chemical", "chemicalFormula": "CeC"}, {"references": [{"doi": "10.2320/matertrans.46.2817"}], "properties": [{"name": "Enthalpy of mixing", "scalars": "-117", "units": "kJ/mol"}], "category": "system.chemical", "chemicalFormula": "PrC"}, {"references": [{"doi": "10.2320/matertrans.46.2817"}], "properties": [{"name": "Enthalpy of mixing", "scalars": "-116", "units": "kJ/mol"}], "category": "system.chemical", "chemicalFormula": "NdC"}, {"references": [{"doi": "10.2320/matertrans.46.2817"}], "properties": [{"name": "Enthalpy of mixing", "scalars": "-118", "units": "kJ/mol"}], "category": "system.chemical", "chemicalFormula": "PmC"}, {"references": [{"doi": "10.2320/matertrans.46.2817"}], "properties": [{"name": "Enthalpy of mixing", "scalars": "-117", "units": "kJ/mol"}], "category": "system.chemical", "chemicalFormula": "SmC"}, {"references": [{"doi": "10.2320/matertrans.46.2817"}], "properties": [{"name": "Enthalpy of mixing", "scalars": "-87", "units": "kJ/mol"}], "category": "system.chemical", "chemicalFormula": "EuC"}, {"references": [{"doi": "10.2320/matertrans.46.2817"}], "properties": [{"name": "Enthalpy of mixing", "scalars": "-117", "units": "kJ/mol"}], "category": "system.chemical", "chemicalFormula": "GdC"}, {"references": [{"doi": "10.2320/matertrans.46.2817"}], "properties": [{"name": "Enthalpy of mixing", "scalars": "-118", "units": "kJ/mol"}], "category": "system.chemical", "chemicalFormula": "TbC"}, {"references": [{"doi": "10.2320/matertrans.46.2817"}], "properties": [{"name": "Enthalpy of mixing", "scalars": "-117", "units": "kJ/mol"}], "category": "system.chemical", "chemicalFormula": "DyC"}, {"references": [{"doi": "10.2320/matertrans.46.2817"}], "properties": [{"name": "Enthalpy of mixing", "scalars": "-116", "units": "kJ/mol"}], "category": "system.chemical", "chemicalFormula": "HoC"}, {"references": [{"doi": "10.2320/matertrans.46.2817"}], "properties": [{"name": "Enthalpy of mixing", "scalars": "-118", "units": "kJ/mol"}], "category": "system.chemical", "chemicalFormula": "ErC"}, {"references": [{"doi": "10.2320/matertrans.46.2817"}], "properties": [{"name": "Enthalpy of mixing", "scalars": "-117", "units": "kJ/mol"}], "category": "system.chemical", "chemicalFormula": "TmC"}, {"references": [{"doi": "10.2320/matertrans.46.2817"}], "properties": [{"name": "Enthalpy of mixing", "scalars": "-88", "units": "kJ/mol"}], "category": "system.chemical", "chemicalFormula": "YbC"}, {"references": [{"doi": "10.2320/matertrans.46.2817"}], "properties": [{"name": "Enthalpy of mixing", "scalars": "-119", "units": "kJ/mol"}], "category": "system.chemical", "chemicalFormula": "LuC"}, {"references": [{"doi": "10.2320/matertrans.46.2817"}], "properties": [{"name": "Enthalpy of mixing", "scalars": "-123", "units": "kJ/mol"}], "category": "system.chemical", "chemicalFormula": "HfC"}, {"references": [{"doi": "10.2320/matertrans.46.2817"}], "properties": [{"name": "Enthalpy of mixing", "scalars": "-101", "units": "kJ/mol"}], "category": "system.chemical", "chemicalFormula": "TaC"}, {"references": [{"doi": "10.2320/matertrans.46.2817"}], "properties": [{"name": "Enthalpy of mixing", "scalars": "-60", "units": "kJ/mol"}], "category": "system.chemical", "chemicalFormula": "WC"}, {"references": [{"doi": "10.2320/matertrans.46.2817"}], "properties": [{"name": "Enthalpy of mixing", "scalars": "-42", "units": "kJ/mol"}], "category": "system.chemical", "chemicalFormula": "ReC"}, {"references": [{"doi": "10.2320/matertrans.46.2817"}], "properties": [{"name": "Enthalpy of mixing", "scalars": "-35", "units": "kJ/mol"}], "category": "system.chemical", "chemicalFormula": "OsC"}, {"references": [{"doi": "10.2320/matertrans.46.2817"}], "properties": [{"name": "Enthalpy of mixing", "scalars": "-32", "units": "kJ/mol"}], "category": "system.chemical", "chemicalFormula": "IrC"}, {"references": [{"doi": "10.2320/matertrans.46.2817"}], "properties": [{"name": "Enthalpy of mixing", "scalars": "-30", "units": "kJ/mol"}], "category": "system.chemical", "chemicalFormula": "PtC"}, {"references": [{"doi": "10.2320/matertrans.46.2817"}], "properties": [{"name": "Enthalpy of mixing", "scalars": "-20", "units": "kJ/mol"}], "category": "system.chemical", "chemicalFormula": "AuC"}, {"references": [{"doi": "10.2320/matertrans.46.2817"}], "properties": [{"name": "Enthalpy of mixing", "scalars": "-20", "units": "kJ/mol"}], "category": "system.chemical", "chemicalFormula": "HgC"}, {"references": [{"doi": "10.2320/matertrans.46.2817"}], "properties": [{"name": "Enthalpy of mixing", "scalars": "-19", "units": "kJ/mol"}], "category": "system.chemical", "chemicalFormula": "TlC"}, {"references": [{"doi": "10.2320/matertrans.46.2817"}], "properties": [{"name": "Enthalpy of mixing", "scalars": "-13", "units": "kJ/mol"}], "category": "system.chemical", "chemicalFormula": "PbC"}, {"references": [{"doi": "10.2320/matertrans.46.2817"}], "properties": [{"name": "Enthalpy of mixing", "scalars": "-12", "units": "kJ/mol"}], "category": "system.chemical", "chemicalFormula": "BiC"}, {"references": [{"doi": "10.2320/matertrans.46.2817"}], "properties": [{"name": "Enthalpy of mixing", "scalars": "-123", "units": "kJ/mol"}], "category": "system.chemical", "chemicalFormula": "ThC"}, {"references": [{"doi": "10.2320/matertrans.46.2817"}], "properties": [{"name": "Enthalpy of mixing", "scalars": "-105", "units": "kJ/mol"}], "category": "system.chemical", "chemicalFormula": "UC"}, {"references": [{"doi": "10.2320/matertrans.46.2817"}], "properties": [{"name": "Enthalpy of mixing", "scalars": "-102", "units": "kJ/mol"}], "category": "system.chemical", "chemicalFormula": "PuC"}, {"references": [{"doi": "10.2320/matertrans.46.2817"}], "properties": [{"name": "Enthalpy of mixing", "scalars": "-62", "units": "kJ/mol"}], "category": "system.chemical", "chemicalFormula": "PdN"}, {"references": [{"doi": "10.2320/matertrans.46.2817"}], "properties": [{"name": "Enthalpy of mixing", "scalars": "-94", "units": "kJ/mol"}], "category": "system.chemical", "chemicalFormula": "AgN"}, {"references": [{"doi": "10.2320/matertrans.46.2817"}], "properties": [{"name": "Enthalpy of mixing", "scalars": "-91", "units": "kJ/mol"}], "category": "system.chemical", "chemicalFormula": "CdN"}, {"references": [{"doi": "10.2320/matertrans.46.2817"}], "properties": [{"name": "Enthalpy of mixing", "scalars": "-98", "units": "kJ/mol"}], "category": "system.chemical", "chemicalFormula": "InN"}, {"references": [{"doi": "10.2320/matertrans.46.2817"}], "properties": [{"name": "Enthalpy of mixing", "scalars": "-90", "units": "kJ/mol"}], "category": "system.chemical", "chemicalFormula": "SnN"}, {"references": [{"doi": "10.2320/matertrans.46.2817"}], "properties": [{"name": "Enthalpy of mixing", "scalars": "-74", "units": "kJ/mol"}], "category": "system.chemical", "chemicalFormula": "SbN"}, {"references": [{"doi": "10.2320/matertrans.46.2817"}], "properties": [{"name": "Enthalpy of mixing", "scalars": "-155", "units": "kJ/mol"}], "category": "system.chemical", "chemicalFormula": "CsN"}, {"references": [{"doi": "10.2320/matertrans.46.2817"}], "properties": [{"name": "Enthalpy of mixing", "scalars": "-212", "units": "kJ/mol"}], "category": "system.chemical", "chemicalFormula": "BaN"}, {"references": [{"doi": "10.2320/matertrans.46.2817"}], "properties": [{"name": "Enthalpy of mixing", "scalars": "-235", "units": "kJ/mol"}], "category": "system.chemical", "chemicalFormula": "LaN"}, {"references": [{"doi": "10.2320/matertrans.46.2817"}], "properties": [{"name": "Enthalpy of mixing", "scalars": "-234", "units": "kJ/mol"}], "category": "system.chemical", "chemicalFormula": "CeN"}, {"references": [{"doi": "10.2320/matertrans.46.2817"}], "properties": [{"name": "Enthalpy of mixing", "scalars": "-233", "units": "kJ/mol"}], "category": "system.chemical", "chemicalFormula":
