Repository: ClarkeCSM/HEA_empirical_parameter_calculator

File: reference_dataset/2a.json (part 1 of 3)
[{"references": [{"doi": "10.2320/matertrans.46.2817"}], "properties": [{"name": "Enthalpy of mixing", "scalars": "-25", "units": "kJ/mol"}], "category": "system.chemical", "chemicalFormula": "HLi"}, {"references": [{"doi": "10.2320/matertrans.46.2817"}], "properties": [{"name": "Enthalpy of mixing", "scalars": "2", "units": "kJ/mol"}], "category": "system.chemical", "chemicalFormula": "HBe"}, {"references": [{"doi": "10.2320/matertrans.46.2817"}], "properties": [{"name": "Enthalpy of mixing", "scalars": "-5", "units": "kJ/mol"}], "category": "system.chemical", "chemicalFormula": "LiBe"}, {"references": [{"doi": "10.2320/matertrans.46.2817"}], "properties": [{"name": "Enthalpy of mixing", "scalars": "5", "units": "kJ/mol"}], "category": "system.chemical", "chemicalFormula": "HB"}, {"references": [{"doi": "10.2320/matertrans.46.2817"}], "properties": [{"name": "Enthalpy of mixing", "scalars": "-6", "units": "kJ/mol"}], "category": "system.chemical", "chemicalFormula": "LiB"}, {"references": [{"doi": "10.2320/matertrans.46.2817"}], "properties": [{"name": "Enthalpy of mixing", "scalars": "0", "units": "kJ/mol"}], "category": "system.chemical", "chemicalFormula": "BeB"}, {"references": [{"doi": "10.2320/matertrans.46.2817"}], "properties": [{"name": "Enthalpy of mixing", "scalars": "-3", "units": "kJ/mol"}], "category": "system.chemical", "chemicalFormula": "HC"}, {"references": [{"doi": "10.2320/matertrans.46.2817"}], "properties": [{"name": "Enthalpy of mixing", "scalars": "-61", "units": "kJ/mol"}], "category": "system.chemical", "chemicalFormula": "LiC"}, {"references": [{"doi": "10.2320/matertrans.46.2817"}], "properties": [{"name": "Enthalpy of mixing", "scalars": "-15", "units": "kJ/mol"}], "category": "system.chemical", "chemicalFormula": "BeC"}, {"references": [{"doi": "10.2320/matertrans.46.2817"}], "properties": [{"name": "Enthalpy of mixing", "scalars": "-10", "units": "kJ/mol"}], "category": "system.chemical", "chemicalFormula": "BC"}, {"references": [{"doi": "10.2320/matertrans.46.2817"}], "properties": [{"name": "Enthalpy of mixing", "scalars": "-18", "units": "kJ/mol"}], "category": "system.chemical", "chemicalFormula": "HN"}, {"references": [{"doi": "10.2320/matertrans.46.2817"}], "properties": [{"name": "Enthalpy of mixing", "scalars": "-145", "units": "kJ/mol"}], "category": "system.chemical", "chemicalFormula": "LiN"}, {"references": [{"doi": "10.2320/matertrans.46.2817"}], "properties": [{"name": "Enthalpy of mixing", "scalars": "-39", "units": "kJ/mol"}], "category": "system.chemical", "chemicalFormula": "BeN"}, {"references": [{"doi": "10.2320/matertrans.46.2817"}], "properties": [{"name": "Enthalpy of mixing", "scalars": "-28", "units": "kJ/mol"}], "category": "system.chemical", "chemicalFormula": "BN"}, {"references": [{"doi": "10.2320/matertrans.46.2817"}], "properties": [{"name": "Enthalpy of mixing", "scalars": "-2", "units": "kJ/mol"}], "category": "system.chemical", "chemicalFormula": "CN"}, {"references": [{"doi": "10.2320/matertrans.46.2817"}], "properties": [{"name": "Enthalpy of mixing", "scalars": "-16", "units": "kJ/mol"}], "category": "system.chemical", "chemicalFormula": "HNa"}, {"references": [{"doi": "10.2320/matertrans.46.2817"}], "properties": [{"name": "Enthalpy of mixing", "scalars": "4", "units": "kJ/mol"}], "category": "system.chemical", "chemicalFormula": "LiNa"}, {"references": [{"doi": "10.2320/matertrans.46.2817"}], "properties": [{"name": "Enthalpy of mixing", "scalars": "18", "units": "kJ/mol"}], "category": "system.chemical", "chemicalFormula": "BeNa"}, {"references": [{"doi": "10.2320/matertrans.46.2817"}], "properties": [{"name": "Enthalpy of mixing", "scalars": "18", "units": "kJ/mol"}], "category": "system.chemical", "chemicalFormula": "BNa"}, {"references": [{"doi": "10.2320/matertrans.46.2817"}], "properties": [{"name": "Enthalpy of mixing", "scalars": "-45", "units": "kJ/mol"}], "category": "system.chemical", "chemicalFormula": "CNa"}, {"references": [{"doi": "10.2320/matertrans.46.2817"}], "properties": [{"name": "Enthalpy of mixing", "scalars": "-141", "units": "kJ/mol"}], "category": "system.chemical", "chemicalFormula": "NNa"}, {"references": [{"doi": "10.2320/matertrans.46.2817"}], "properties": [{"name": "Enthalpy of mixing", "scalars": "-19", "units": "kJ/mol"}], "category": "system.chemical", "chemicalFormula": "HMg"}, {"references": [{"doi": "10.2320/matertrans.46.2817"}], "properties": [{"name": "Enthalpy of mixing", "scalars": "0", "units": "kJ/mol"}], "category": "system.chemical", "chemicalFormula": "LiMg"}, {"references": [{"doi": "10.2320/matertrans.46.2817"}], "properties": [{"name": "Enthalpy of mixing", "scalars": "-3", "units": "kJ/mol"}], "category": "system.chemical", "chemicalFormula": "BeMg"}, {"references": [{"doi": "10.2320/matertrans.46.2817"}], "properties": [{"name": "Enthalpy of mixing", "scalars": "-4", "units": "kJ/mol"}], "category": "system.chemical", "chemicalFormula": "BMg"}, {"references": [{"doi": "10.2320/matertrans.46.2817"}], "properties": [{"name": "Enthalpy of mixing", "scalars": "-55", "units": "kJ/mol"}], "category": "system.chemical", "chemicalFormula": "CMg"}, {"references": [{"doi": "10.2320/matertrans.46.2817"}], "properties": [{"name": "Enthalpy of mixing", "scalars": "-134", "units": "kJ/mol"}], "category": "system.chemical", "chemicalFormula": "NMg"}, {"references": [{"doi": "10.2320/matertrans.46.2817"}], "properties": [{"name": "Enthalpy of mixing", "scalars": "10", "units": "kJ/mol"}], "category": "system.chemical", "chemicalFormula": "NaMg"}, {"references": [{"doi": "10.2320/matertrans.46.2817"}], "properties": [{"name": "Enthalpy of mixing", "scalars": "-8", "units": "kJ/mol"}], "category": "system.chemical", "chemicalFormula": "HAl"}, {"references": [{"doi": "10.2320/matertrans.46.2817"}], "properties": [{"name": "Enthalpy of mixing", "scalars": "-4", "units": "kJ/mol"}], "category": "system.chemical", "chemicalFormula": "LiAl"}, {"references": [{"doi": "10.2320/matertrans.46.2817"}], "properties": [{"name": "Enthalpy of mixing", "scalars": "0", "units": "kJ/mol"}], "category": "system.chemical", "chemicalFormula": "BeAl"}, {"references": [{"doi": "10.2320/matertrans.46.2817"}], "properties": [{"name": "Enthalpy of mixing", "scalars": "0", "units": "kJ/mol"}], "category": "system.chemical", "chemicalFormula": "BAl"}, {"references": [{"doi": "10.2320/matertrans.46.2817"}], "properties": [{"name": "Enthalpy of mixing", "scalars": "-36", "units": "kJ/mol"}], "category": "system.chemical", "chemicalFormula": "CAl"}, {"references": [{"doi": "10.2320/matertrans.46.2817"}], "properties": [{"name": "Enthalpy of mixing", "scalars": "-92", "units": "kJ/mol"}], "category": "system.chemical", "chemicalFormula": "NAl"}, {"references": [{"doi": "10.2320/matertrans.46.2817"}], "properties": [{"name": "Enthalpy of mixing", "scalars": "13", "units": "kJ/mol"}], "category": "system.chemical", "chemicalFormula": "NaAl"}, {"references": [{"doi": "10.2320/matertrans.46.2817"}], "properties": [{"name": "Enthalpy of mixing", "scalars": "-2", "units": "kJ/mol"}], "category": "system.chemical", "chemicalFormula": "MgAl"}, {"references": [{"doi": "10.2320/matertrans.46.2817"}], "properties": [{"name": "Enthalpy of mixing", "scalars": "-19", "units": "kJ/mol"}], "category": "system.chemical", "chemicalFormula": "HSi"}, {"references": [{"doi": "10.2320/matertrans.46.2817"}], "properties": [{"name": "Enthalpy of mixing", "scalars": "-30", "units": "kJ/mol"}], "category": "system.chemical", "chemicalFormula": "LiSi"}, {"references": [{"doi": "10.2320/matertrans.46.2817"}], "properties": [{"name": "Enthalpy of mixing", "scalars": "-15", "units": "kJ/mol"}], "category": "system.chemical", "chemicalFormula": "BeSi"}, {"references": [{"doi": "10.2320/matertrans.46.2817"}], "properties": [{"name": "Enthalpy of mixing", "scalars": "-14", "units": "kJ/mol"}], "category": "system.chemical", "chemicalFormula": "BSi"}, {"references": [{"doi": "10.2320/matertrans.46.2817"}], "properties": [{"name": "Enthalpy of mixing", "scalars": "-39", "units": "kJ/mol"}], "category": "system.chemical", "chemicalFormula": "CSi"}, {"references": [{"doi": "10.2320/matertrans.46.2817"}], "properties": [{"name": "Enthalpy of mixing", "scalars": "-81", "units": "kJ/mol"}], "category": "system.chemical", "chemicalFormula": "NSi"}, {"references": [{"doi": "10.2320/matertrans.46.2817"}], "properties": [{"name": "Enthalpy of mixing", "scalars": "-11", "units": "kJ/mol"}], "category": "system.chemical", "chemicalFormula": "NaSi"}, {"references": [{"doi": "10.2320/matertrans.46.2817"}], "properties": [{"name": "Enthalpy of mixing", "scalars": "-26", "units": "kJ/mol"}], "category": "system.chemical", "chemicalFormula": "MgSi"}, {"references": [{"doi": "10.2320/matertrans.46.2817"}], "properties": [{"name": "Enthalpy of mixing", "scalars": "-19", "units": "kJ/mol"}], "category": "system.chemical", "chemicalFormula": "AlSi"}, {"references": [{"doi": "10.2320/matertrans.46.2817"}], "properties": [{"name": "Enthalpy of mixing", "scalars": "0.5", "units": "kJ/mol"}], "category": "system.chemical", "chemicalFormula": "HP"}, {"references": [{"doi": "10.2320/matertrans.46.2817"}], "properties": [{"name": "Enthalpy of mixing", "scalars": "-45.5", "units": "kJ/mol"}], "category": "system.chemical", "chemicalFormula": "LiP"}, {"references": [{"doi": "10.2320/matertrans.46.2817"}], "properties": [{"name": "Enthalpy of mixing", "scalars": "-3.5", "units": "kJ/mol"}], "category": "system.chemical", "chemicalFormula": "BeP"}, {"references": [{"doi": "10.2320/matertrans.46.2817"}], "properties": [{"name": "Enthalpy of mixing", "scalars": "0.5", "units": "kJ/mol"}], "category": "system.chemical", "chemicalFormula": "BP"}, {"references": [{"doi": "10.2320/matertrans.46.2817"}], "properties": [{"name": "Enthalpy of mixing", "scalars": "-4.5", "units": "kJ/mol"}], "category": "system.chemical", "chemicalFormula": "CP"}, {"references": [{"doi": "10.2320/matertrans.46.2817"}], "properties": [{"name": "Enthalpy of mixing", "scalars": "-24.5", "units": "kJ/mol"}], "category": "system.chemical", "chemicalFormula": "NP"}, {"references": [{"doi": "10.2320/matertrans.46.2817"}], "properties": [{"name": "Enthalpy of mixing", "scalars": "-26.5", "units": "kJ/mol"}], "category": "system.chemical", "chemicalFormula": "NaP"}, {"references": [{"doi": "10.2320/matertrans.46.2817"}], "properties": [{"name": "Enthalpy of mixing", "scalars": "-39.5", "units": "kJ/mol"}], "category": "system.chemical", "chemicalFormula": "MgP"}, {"references": [{"doi": "10.2320/matertrans.46.2817"}], "properties": [{"name": "Enthalpy of mixing", "scalars": "-20.5", "units": "kJ/mol"}], "category": "system.chemical", "chemicalFormula": "AlP"}, {"references": [{"doi": "10.2320/matertrans.46.2817"}], "properties": [{"name": "Enthalpy of mixing", "scalars": "-25.5", "units": "kJ/mol"}], "category": "system.chemical", "chemicalFormula": "SiP"}, {"references": [{"doi": "10.2320/matertrans.46.2817"}], "properties": [{"name": "Enthalpy of mixing", "scalars": "-16", "units": "kJ/mol"}], "category": "system.chemical", "chemicalFormula": "HK"}, {"references": [{"doi": "10.2320/matertrans.46.2817"}], "properties": [{"name": "Enthalpy of mixing", "scalars": "11", "units": "kJ/mol"}], "category": "system.chemical", "chemicalFormula": "LiK"}, {"references": [{"doi": "10.2320/matertrans.46.2817"}], "properties": [{"name": "Enthalpy of mixing", "scalars": "27", "units": "kJ/mol"}], "category": "system.chemical", "chemicalFormula": "BeK"}, {"references": [{"doi": "10.2320/matertrans.46.2817"}], "properties": [{"name": "Enthalpy of mixing", "scalars": "27", "units": "kJ/mol"}], "category": "system.chemical", "chemicalFormula": "BK"}, {"references": [{"doi": "10.2320/matertrans.46.2817"}], "properties": [{"name": "Enthalpy of mixing", "scalars": "-43", "units": "kJ/mol"}], "category": "system.chemical", "chemicalFormula": "CK"}, {"references": [{"doi": "10.2320/matertrans.46.2817"}], "properties": [{"name": "Enthalpy of mixing", "scalars": "-152", "units": "kJ/mol"}], "category": "system.chemical", "chemicalFormula": "NK"}, {"references": [{"doi": "10.2320/matertrans.46.2817"}], "properties": [{"name": "Enthalpy of mixing", "scalars": "1", "units": "kJ/mol"}], "category": "system.chemical", "chemicalFormula": "NaK"}, {"references": [{"doi": "10.2320/matertrans.46.2817"}], "properties": [{"name": "Enthalpy of mixing", "scalars": "20", "units": "kJ/mol"}], "category": "system.chemical", "chemicalFormula": "MgK"}, {"references": [{"doi": "10.2320/matertrans.46.2817"}], "properties": [{"name": "Enthalpy of mixing", "scalars": "23", "units": "kJ/mol"}], "category": "system.chemical", "chemicalFormula": "AlK"}, {"references": [{"doi": "10.2320/matertrans.46.2817"}], "properties": [{"name": "Enthalpy of mixing", "scalars": "-4", "units": "kJ/mol"}], "category": "system.chemical", "chemicalFormula": "SiK"}, {"references": [{"doi": "10.2320/matertrans.46.2817"}], "properties": [{"name": "Enthalpy of mixing", "scalars": "-24.5", "units": "kJ/mol"}], "category": "system.chemical", "chemicalFormula": "PK"}, {"references": [{"doi": "10.2320/matertrans.46.2817"}], "properties": [{"name": "Enthalpy of mixing", "scalars": "-46", "units": "kJ/mol"}], "category": "system.chemical", "chemicalFormula": "HCa"}, {"references": [{"doi": "10.2320/matertrans.46.2817"}], "properties": [{"name": "Enthalpy of mixing", "scalars": "-1", "units": "kJ/mol"}], "category": "system.chemical", "chemicalFormula": "LiCa"}, {"references": [{"doi": "10.2320/matertrans.46.2817"}], "properties": [{"name": "Enthalpy of mixing", "scalars": "-14", "units": "kJ/mol"}], "category": "system.chemical", "chemicalFormula": "BeCa"}, {"references": [{"doi": "10.2320/matertrans.46.2817"}], "properties": [{"name": "Enthalpy of mixing", "scalars": "-22", "units": "kJ/mol"}], "category": "system.chemical", "chemicalFormula": "BCa"}, {"references": [{"doi": "10.2320/matertrans.46.2817"}], "properties": [{"name": "Enthalpy of mixing", "scalars": "-89", "units": "kJ/mol"}], "category": "system.chemical", "chemicalFormula": "CCa"}, {"references": [{"doi": "10.2320/matertrans.46.2817"}], "properties": [{"name": "Enthalpy of mixing", "scalars": "-201", "units": "kJ/mol"}], "category": "system.chemical", "chemicalFormula": "NCa"}, {"references": [{"doi": "10.2320/matertrans.46.2817"}], "properties": [{"name": "Enthalpy of mixing", "scalars": "1", "units": "kJ/mol"}], "category": "system.chemical", "chemicalFormula": "NaCa"}, {"references": [{"doi": "10.2320/matertrans.46.2817"}], "properties": [{"name": "Enthalpy of mixing", "scalars": "-6", "units": "kJ/mol"}], "category": "system.chemical", "chemicalFormula": "MgCa"}, {"references": [{"doi": "10.2320/matertrans.46.2817"}], "properties": [{"name": "Enthalpy of mixing", "scalars": "-20", "units": "kJ/mol"}], "category": "system.chemical", "chemicalFormula": "AlCa"}, {"references": [{"doi": "10.2320/matertrans.46.2817"}], "properties": [{"name": "Enthalpy of mixing", "scalars": "-51", "units": "kJ/mol"}], "category": "system.chemical", "chemicalFormula": "SiCa"}, {"references": [{"doi": "10.2320/matertrans.46.2817"}], "properties": [{"name": "Enthalpy of mixing", "scalars": "-81.5", "units": "kJ/mol"}], "category": "system.chemical", "chemicalFormula": "PCa"}, {"references": [{"doi": "10.2320/matertrans.46.2817"}], "properties": [{"name": "Enthalpy of mixing", "scalars": "12", "units": "kJ/mol"}], "category": "system.chemical", "chemicalFormula": "KCa"}, {"references": [{"doi": "10.2320/matertrans.46.2817"}], "properties": [{"name": "Enthalpy of mixing", "scalars": "-60", "units": "kJ/mol"}], "category": "system.chemical", "chemicalFormula": "HSc"}, {"references": [{"doi": "10.2320/matertrans.46.2817"}], "properties": [{"name": "Enthalpy of mixing", "scalars": "12", "units": "kJ/mol"}], "category": "system.chemical", "chemicalFormula": "LiSc"}, {"references": [{"doi": "10.2320/matertrans.46.2817"}], "properties": [{"name": "Enthalpy of mixing", "scalars": "-36", "units": "kJ/mol"}], "category": "system.chemical", "chemicalFormula": "BeSc"}, {"references": [{"doi": "10.2320/matertrans.46.2817"}], "properties": [{"name": "Enthalpy of mixing", "scalars": "-55", "units": "kJ/mol"}], "category": "system.chemical", "chemicalFormula": "BSc"}, {"references": [{"doi": "10.2320/matertrans.46.2817"}], "properties": [{"name": "Enthalpy of mixing", "scalars": "-118", "units": "kJ/mol"}], "category": "system.chemical", "chemicalFormula": "CSc"}, {"references": [{"doi": "10.2320/matertrans.46.2817"}], "properties": [{"name": "Enthalpy of mixing", "scalars": "-224", "units": "kJ/mol"}], "category": "system.chemical", "chemicalFormula": "NSc"}, {"references": [{"doi": "10.2320/matertrans.46.2817"}], "properties": [{"name": "Enthalpy of mixing", "scalars": "34", "units": "kJ/mol"}], "category": "system.chemical", "chemicalFormula": "NaSc"}, {"references": [{"doi": "10.2320/matertrans.46.2817"}], "properties": [{"name": "Enthalpy of mixing", "scalars": "-3", "units": "kJ/mol"}], "category": "system.chemical", "chemicalFormula": "MgSc"}, {"references": [{"doi": "10.2320/matertrans.46.2817"}], "properties": [{"name": "Enthalpy of mixing", "scalars": "-38", "units": "kJ/mol"}], "category": "system.chemical", "chemicalFormula": "AlSc"}, {"references": [{"doi": "10.2320/matertrans.46.2817"}], "properties": [{"name": "Enthalpy of mixing", "scalars": "-74", "units": "kJ/mol"}], "category": "system.chemical", "chemicalFormula": "SiSc"}, {"references": [{"doi": "10.2320/matertrans.46.2817"}], "properties": [{"name": "Enthalpy of mixing", "scalars": "-112.5", "units": "kJ/mol"}], "category": "system.chemical", "chemicalFormula": "PSc"}, {"references": [{"doi": "10.2320/matertrans.46.2817"}], "properties": [{"name": "Enthalpy of mixing", "scalars": "58", "units": "kJ/mol"}], "category": "system.chemical", "chemicalFormula": "KSc"}, {"references": [{"doi": "10.2320/matertrans.46.2817"}], "properties": [{"name": "Enthalpy of mixing", "scalars": "17", "units": "kJ/mol"}], "category": "system.chemical", "chemicalFormula": "CaSc"}, {"references": [{"doi": "10.2320/matertrans.46.2817"}], "properties": [{"name": "Enthalpy of mixing", "scalars": "-54", "units": "kJ/mol"}], "category": "system.chemical", "chemicalFormula": "HTi"}, {"references": [{"doi": "10.2320/matertrans.46.2817"}], "properties": [{"name": "Enthalpy of mixing", "scalars": "34", "units": "kJ/mol"}], "category": "system.chemical", "chemicalFormula": "LiTi"}, {"references": [{"doi": "10.2320/matertrans.46.2817"}], "properties": [{"name": "Enthalpy of mixing", "scalars": "-30", "units": "kJ/mol"}], "category": "system.chemical", "chemicalFormula": "BeTi"}, {"references": [{"doi": "10.2320/matertrans.46.2817"}], "properties": [{"name": "Enthalpy of mixing", "scalars": "-58", "units": "kJ/mol"}], "category": "system.chemical", "chemicalFormula": "BTi"}, {"references": [{"doi": "10.2320/matertrans.46.2817"}], "properties": [{"name": "Enthalpy of mixing", "scalars": "-109", "units": "kJ/mol"}], "category": "system.chemical", "chemicalFormula": "CTi"}, {"references": [{"doi": "10.2320/matertrans.46.2817"}], "properties": [{"name": "Enthalpy of mixing", "scalars": "-190", "units": "kJ/mol"}], "category": "system.chemical", "chemicalFormula": "NTi"}, {"references": [{"doi": "10.2320/matertrans.46.2817"}], "properties": [{"name": "Enthalpy of mixing", "scalars": "68", "units": "kJ/mol"}], "category": "system.chemical", "chemicalFormula": "NaTi"}, {"references": [{"doi": "10.2320/matertrans.46.2817"}], "properties": [{"name": "Enthalpy of mixing", "scalars": "16", "units": "kJ/mol"}], "category": "system.chemical", "chemicalFormula": "MgTi"}, {"references": [{"doi": "10.2320/matertrans.46.2817"}], "properties": [{"name": "Enthalpy of mixing", "scalars": "-30", "units": "kJ/mol"}], "category": "system.chemical", "chemicalFormula": "AlTi"}, {"references": [{"doi": "10.2320/matertrans.46.2817"}], "properties": [{"name": "Enthalpy of mixing", "scalars": "-66", "units": "kJ/mol"}], "category": "system.chemical", "chemicalFormula": "SiTi"}, {"references": [{"doi": "10.2320/matertrans.46.2817"}], "properties": [{"name": "Enthalpy of mixing", "scalars": "-100.5", "units": "kJ/mol"}], "category": "system.chemical", "chemicalFormula": "PTi"}, {"references": [{"doi": "10.2320/matertrans.46.2817"}], "properties": [{"name": "Enthalpy of mixing", "scalars": "94", "units": "kJ/mol"}], "category": "system.chemical", "chemicalFormula": "KTi"}, {"references": [{"doi": "10.2320/matertrans.46.2817"}], "properties": [{"name": "Enthalpy of mixing", "scalars": "43", "units": "kJ/mol"}], "category": "system.chemical", "chemicalFormula": "CaTi"}, {"references": [{"doi": "10.2320/matertrans.46.2817"}], "properties": [{"name": "Enthalpy of mixing", "scalars": "8", "units": "kJ/mol"}], "category": "system.chemical", "chemicalFormula": "ScTi"}, {"references": [{"doi": "10.2320/matertrans.46.2817"}], "properties": [{"name": "Enthalpy of mixing", "scalars": "-39", "units": "kJ/mol"}], "category": "system.chemical", "chemicalFormula": "HV"}, {"references": [{"doi": "10.2320/matertrans.46.2817"}], "properties": [{"name": "Enthalpy of mixing", "scalars": "37", "units": "kJ/mol"}], "category": "system.chemical", "chemicalFormula": "LiV"}, {"references": [{"doi": "10.2320/matertrans.46.2817"}], "properties": [{"name": "Enthalpy of mixing", "scalars": "-16", "units": "kJ/mol"}], "category": "system.chemical", "chemicalFormula": "BeV"}, {"references": [{"doi": "10.2320/matertrans.46.2817"}], "properties": [{"name": "Enthalpy of mixing", "scalars": "-42", "units": "kJ/mol"}], "category": "system.chemical", "chemicalFormula": "BV"}, {"references": [{"doi": "10.2320/matertrans.46.2817"}], "properties": [{"name": "Enthalpy of mixing", "scalars": "-82", "units": "kJ/mol"}], "category": "system.chemical", "chemicalFormula": "CV"}, {"references": [{"doi": "10.2320/matertrans.46.2817"}], "properties": [{"name": "Enthalpy of mixing", "scalars": "-143", "units": "kJ/mol"}], "category": "system.chemical", "chemicalFormula": "NV"}, {"references": [{"doi": "10.2320/matertrans.46.2817"}], "properties": [{"name": "Enthalpy of mixing", "scalars": "73", "units": "kJ/mol"}], "category": "system.chemical", "chemicalFormula": "NaV"}, {"references": [{"doi": "10.2320/matertrans.46.2817"}], "properties": [{"name": "Enthalpy of mixing", "scalars": "23", "units": "kJ/mol"}], "category": "system.chemical", "chemicalFormula": "MgV"}, {"references": [{"doi": "10.2320/matertrans.46.2817"}], "properties": [{"name": "Enthalpy of mixing", "scalars": "-16", "units": "kJ/mol"}], "category": "system.chemical", "chemicalFormula": "AlV"}, {"references": [{"doi": "10.2320/matertrans.46.2817"}], "properties": [{"name": "Enthalpy of mixing", "scalars": "-48", "units": "kJ/mol"}], "category": "system.chemical", "chemicalFormula": "SiV"}, {"references": [{"doi": "10.2320/matertrans.46.2817"}], "properties": [{"name": "Enthalpy of mixing", "scalars": "-70.5", "units": "kJ/mol"}], "category": "system.chemical", "chemicalFormula": "PV"}, {"references": [{"doi": "10.2320/matertrans.46.2817"}], "properties": [{"name": "Enthalpy of mixing", "scalars": "96", "units": "kJ/mol"}], "category": "system.chemical", "chemicalFormula": "KV"}, {"references": [{"doi": "10.2320/matertrans.46.2817"}], "properties": [{"name": "Enthalpy of mixing", "scalars": "44", "units": "kJ/mol"}], "category": "system.chemical", "chemicalFormula": "CaV"}, {"references": [{"doi": "10.2320/matertrans.46.2817"}], "properties": [{"name": "Enthalpy of mixing", "scalars": "7", "units": "kJ/mol"}], "category": "system.chemical", "chemicalFormula": "ScV"}, {"references": [{"doi": "10.2320/matertrans.46.2817"}], "properties": [{"name": "Enthalpy of mixing", "scalars": "-2", "units": "kJ/mol"}], "category": "system.chemical", "chemicalFormula": "TiV"}, {"references": [{"doi": "10.2320/matertrans.46.2817"}], "properties": [{"name": "Enthalpy of mixing", "scalars": "-28", "units": "kJ/mol"}], "category": "system.chemical", "chemicalFormula": "HCr"}, {"references": [{"doi": "10.2320/matertrans.46.2817"}], "properties": [{"name": "Enthalpy of mixing", "scalars": "35", "units": "kJ/mol"}], "category": "system.chemical", "chemicalFormula": "LiCr"}, {"references": [{"doi": "10.2320/matertrans.46.2817"}], "properties": [{"name": "Enthalpy of mixing", "scalars": "-7", "units": "kJ/mol"}], "category": "system.chemical", "chemicalFormula": "BeCr"}, {"references": [{"doi": "10.2320/matertrans.46.2817"}], "properties": [{"name": "Enthalpy of mixing", "scalars": "-31", "units": "kJ/mol"}], "category": "system.chemical", "chemicalFormula": "BCr"}, {"references": [{"doi": "10.2320/matertrans.46.2817"}], "properties": [{"name": "Enthalpy of mixing", "scalars": "-61", "units": "kJ/mol"}], "category": "system.chemical", "chemicalFormula": "CCr"}, {"references": [{"doi": "10.2320/matertrans.46.2817"}], "properties": [{"name": "Enthalpy of mixing", "scalars": "-107", "units": "kJ/mol"}], "category": "system.chemical", "chemicalFormula": "NCr"}, {"references": [{"doi": "10.2320/matertrans.46.2817"}], "properties": [{"name": "Enthalpy of mixing", "scalars": "71", "units": "kJ/mol"}], "category": "system.chemical", "chemicalFormula": "NaCr"}, {"references": [{"doi": "10.2320/matertrans.46.2817"}], "properties": [{"name": "Enthalpy of mixing", "scalars": "24", "units": "kJ/mol"}], "category": "system.chemical", "chemicalFormula": "MgCr"}, {"references": [{"doi": "10.2320/matertrans.46.2817"}], "properties": [{"name": "Enthalpy of mixing", "scalars": "-10", "units": "kJ/mol"}], "category": "system.chemical", "chemicalFormula": "AlCr"}, {"references": [{"doi": "10.2320/matertrans.46.2817"}], "properties": [{"name": "Enthalpy of mixing", "scalars": "-37", "units": "kJ/mol"}], "category": "system.chemical", "chemicalFormula": "SiCr"}, {"references": [{"doi": "10.2320/matertrans.46.2817"}], "properties": [{"name": "Enthalpy of mixing", "scalars": "49.5", "units": "kJ/mol"}], "category": "system.chemical", "chemicalFormula": "PCr"}, {"references": [{"doi": "10.2320/matertrans.46.2817"}], "properties": [{"name": "Enthalpy of mixing", "scalars": "91", "units": "kJ/mol"}], "category": "system.chemical", "chemicalFormula": "KCr"}, {"references": [{"doi": "10.2320/matertrans.46.2817"}], "properties": [{"name": "Enthalpy of mixing", "scalars": "38", "units": "kJ/mol"}], "category": "system.chemical", "chemicalFormula": "CaCr"}, {"references": [{"doi": "10.2320/matertrans.46.2817"}], "properties": [{"name": "Enthalpy of mixing", "scalars": "1", "units": "kJ/mol"}], "category": "system.chemical", "chemicalFormula": "ScCr"}, {"references": [{"doi": "10.2320/matertrans.46.2817"}], "properties": [{"name": "Enthalpy of mixing", "scalars": "-7", "units": "kJ/mol"}], "category": "system.chemical", "chemicalFormula": "TiCr"}, {"references": [{"doi": "10.2320/matertrans.46.2817"}], "properties": [{"name": "Enthalpy of mixing", "scalars": "-2", "units": "kJ/mol"}], "category": "system.chemical", "chemicalFormula": "VCr"}, {"references": [{"doi": "10.2320/matertrans.46.2817"}], "properties": [{"name": "Enthalpy of mixing", "scalars": "-34", "units": "kJ/mol"}], "category": "system.chemical", "chemicalFormula": "HMn"}, {"references": [{"doi": "10.2320/matertrans.46.2817"}], "properties": [{"name": "Enthalpy of mixing", "scalars": "19", "units": "kJ/mol"}], "category": "system.chemical", "chemicalFormula": "LiMn"}, {"references": [{"doi": "10.2320/matertrans.46.2817"}], "properties": [{"name": "Enthalpy of mixing", "scalars": "-10", "units": "kJ/mol"}], "category": "system.chemical", "chemicalFormula": "BeMn"}, {"references": [{"doi": "10.2320/matertrans.46.2817"}], "properties": [{"name": "Enthalpy of mixing", "scalars": "-32", "units": "kJ/mol"}], "category": "system.chemical", "chemicalFormula": "BMn"}, {"references": [{"doi": "10.2320/matertrans.46.2817"}], "properties": [{"name": "Enthalpy of mixing", "scalars": "-66", "units": "kJ/mol"}], "category": "system.chemical", "chemicalFormula": "CMn"}, {"references": [{"doi": "10.2320/matertrans.46.2817"}], "properties": [{"name": "Enthalpy of mixing", "scalars": "-119", "units": "kJ/mol"}], "category": "system.chemical", "chemicalFormula": "NMn"}, {"references": [{"doi": "10.2320/matertrans.46.2817"}], "properties": [{"name": "Enthalpy of mixing", "scalars": "49", "units": "kJ/mol"}], "category": "system.chemical", "chemicalFormula": "NaMn"}, {"references": [{"doi": "10.2320/matertrans.46.2817"}], "properties": [{"name": "Enthalpy of mixing", "scalars": "10", "units": "kJ/mol"}], "category": "system.chemical", "chemicalFormula": "MgMn"}, {"references": [{"doi": "10.2320/matertrans.46.2817"}], "properties": [{"name": "Enthalpy of mixing", "scalars": "-19", "units": "kJ/mol"}], "category": "system.chemical", "chemicalFormula": "AlMn"}, {"references": [{"doi": "10.2320/matertrans.46.2817"}], "properties": [{"name": "Enthalpy of mixing", "scalars": "-45", "units": "kJ/mol"}], "category": "system.chemical", "chemicalFormula": "SiMn"}, {"references": [{"doi": "10.2320/matertrans.46.2817"}], "properties": [{"name": "Enthalpy of mixing", "scalars": "-57.5", "units": "kJ/mol"}], "category": "system.chemical", "chemicalFormula": "PMn"}, {"references": [{"doi": "10.2320/matertrans.46.2817"}], "properties": [{"name": "Enthalpy of mixing", "scalars": "66", "units": "kJ/mol"}], "category": "system.chemical", "chemicalFormula": "KMn"}, {"references": [{"doi": "10.2320/matertrans.46.2817"}], "properties": [{"name": "Enthalpy of mixing", "scalars": "19", "units": "kJ/mol"}], "category": "system.chemical", "chemicalFormula": "CaMn"}, {"references": [{"doi": "10.2320/matertrans.46.2817"}], "properties": [{"name": "Enthalpy of mixing", "scalars": "-8", "units": "kJ/mol"}], "category": "system.chemical", "chemicalFormula": "ScMn"}, {"references": [{"doi": "10.2320/matertrans.46.2817"}], "properties": [{"name": "Enthalpy of mixing", "scalars": "-8", "units": "kJ/mol"}], "category": "system.chemical", "chemicalFormula": "TiMn"}, {"references": [{"doi": "10.2320/matertrans.46.2817"}], "properties": [{"name": "Enthalpy of mixing", "scalars": "-1", "units": "kJ/mol"}], "category": "system.chemical", "chemicalFormula": "VMn"}, {"references": [{"doi": "10.2320/matertrans.46.2817"}], "properties": [{"name": "Enthalpy of mixing", "scalars": "2", "units": "kJ/mol"}], "category": "system.chemical", "chemicalFormula": "CrMn"}, {"references": [{"doi": "10.2320/matertrans.46.2817"}], "properties": [{"name": "Enthalpy of mixing", "scalars": "-23", "units": "kJ/mol"}], "category": "system.chemical", "chemicalFormula": "HFe"}, {"references": [{"doi": "10.2320/matertrans.46.2817"}], "properties": [{"name": "Enthalpy of mixing", "scalars": "26", "units": "kJ/mol"}], "category": "system.chemical", "chemicalFormula": "LiFe"}, {"references": [{"doi": "10.2320/matertrans.46.2817"}], "properties": [{"name": "Enthalpy of mixing", "scalars": "-4", "units": "kJ/mol"}], "category": "system.chemical", "chemicalFormula": "BeFe"}, {"references": [{"doi": "10.2320/matertrans.46.2817"}], "properties": [{"name": "Enthalpy of mixing", "scalars": "-26", "units": "kJ/mol"}], "category": "system.chemical", "chemicalFormula": "BFe"}, {"references": [{"doi": "10.2320/matertrans.46.2817"}], "properties": [{"name": "Enthalpy of mixing", "scalars": "-50", "units": "kJ/mol"}], "category": "system.chemical", "chemicalFormula": "CFe"}, {"references": [{"doi": "10.2320/matertrans.46.2817"}], "properties": [{"name": "Enthalpy of mixing", "scalars": "-87", "units": "kJ/mol"}], "category": "system.chemical", "chemicalFormula": "NFe"}, {"references": [{"doi": "10.2320/matertrans.46.2817"}], "properties": [{"name": "Enthalpy of mixing", "scalars": "62", "units": "kJ/mol"}], "category": "system.chemical", "chemicalFormula": "NaFe"}, {"references": [{"doi": "10.2320/matertrans.46.2817"}], "properties": [{"name": "Enthalpy of mixing", "scalars": "18", "units": "kJ/mol"}], "category": "system.chemical", "chemicalFormula": "MgFe"}, {"references": [{"doi": "10.2320/matertrans.46.2817"}], "properties": [{"name": "Enthalpy of mixing", "scalars": "-11", "units": "kJ/mol"}], "category": "system.chemical", "chemicalFormula": "AlFe"}, {"references": [{"doi": "10.2320/matertrans.46.2817"}], "properties": [{"name": "Enthalpy of mixing", "scalars": "-35", "units": "kJ/mol"}], "category": "system.chemical", "chemicalFormula": "SiFe"}, {"references": [{"doi": "10.2320/matertrans.46.2817"}], "properties": [{"name": "Enthalpy of mixing", "scalars": "-39.5", "units": "kJ/mol"}], "category": "system.chemical", "chemicalFormula": "PFe"}, {"references": [{"doi": "10.2320/matertrans.46.2817"}], "properties": [{"name": "Enthalpy of mixing", "scalars": "81", "units": "kJ/mol"}], "category": "system.chemical", "chemicalFormula": "KFe"}, {"references": [{"doi": "10.2320/matertrans.46.2817"}], "properties": [{"name": "Enthalpy of mixing", "scalars": "25", "units": "kJ/mol"}], "category": "system.chemical", "chemicalFormula": "CaFe"}, {"references": [{"doi": "10.2320/matertrans.46.2817"}], "properties": [{"name": "Enthalpy of mixing", "scalars": "-11", "units": "kJ/mol"}], "category": "system.chemical", "chemicalFormula": "ScFe"}, {"references": [{"doi": "10.2320/matertrans.46.2817"}], "properties": [{"name": "Enthalpy of mixing", "scalars": "-17", "units": "kJ/mol"}], "category": "system.chemical", "chemicalFormula": "TiFe"}, {"references": [{"doi": "10.2320/matertrans.46.2817"}], "properties": [{"name": "Enthalpy of mixing", "scalars": "-7", "units": "kJ/mol"}], "category": "system.chemical", "chemicalFormula": "VFe"}, {"references": [{"doi": "10.2320/matertrans.46.2817"}], "properties": [{"name": "Enthalpy of mixing", "scalars": "-1", "units": "kJ/mol"}], "category": "system.chemical", "chemicalFormula": "CrFe"}, {"references": [{"doi": "10.2320/matertrans.46.2817"}], "properties": [{"name": "Enthalpy of mixing", "scalars": "0", "units": "kJ/mol"}], "category": "system.chemical", "chemicalFormula": "MnFe"}, {"references": [{"doi": "10.2320/matertrans.46.2817"}], "properties": [{"name": "Enthalpy of mixing", "scalars": "-23", "units": "kJ/mol"}], "category": "system.chemical", "chemicalFormula": "HCo"}, {"references": [{"doi": "10.2320/matertrans.46.2817"}], "properties": [{"name": "Enthalpy of mixing", "scalars": "8", "units": "kJ/mol"}], "category": "system.chemical", "chemicalFormula": "LiCo"}, {"references": [{"doi": "10.2320/matertrans.46.2817"}], "properties": [{"name": "Enthalpy of mixing", "scalars": "-4", "units": "kJ/mol"}], "category": "system.chemical", "chemicalFormula": "BeCo"}, {"references": [{"doi": "10.2320/matertrans.46.2817"}], "properties": [{"name": "Enthalpy of mixing", "scalars": "-24", "units": "kJ/mol"}], "category": "system.chemical", "chemicalFormula": "BCo"}, {"references": [{"doi": "10.2320/matertrans.46.2817"}], "properties": [{"name": "Enthalpy of mixing", "scalars": "-42", "units": "kJ/mol"}], "category": "system.chemical", "chemicalFormula": "CCo"}, {"references": [{"doi": "10.2320/matertrans.46.2817"}], "properties": [{"name": "Enthalpy of mixing", "scalars": "-75", "units": "kJ/mol"}], "category": "system.chemical", "chemicalFormula": "NCo"}, {"references": [{"doi": "10.2320/matertrans.46.2817"}], "properties": [{"name": "Enthalpy of mixing", "scalars": "41", "units": "kJ/mol"}], "category": "system.chemical", "chemicalFormula": "NaCo"}, {"references": [{"doi": "10.2320/matertrans.46.2817"}], "properties": [{"name": "Enthalpy of mixing", "scalars": "3", "units": "kJ/mol"}], "category": "system.chemical", "chemicalFormula": "MgCo"}, {"references": [{"doi": "10.2320/matertrans.46.2817"}], "properties": [{"name": "Enthalpy of mixing", "scalars": "-19", "units": "kJ/mol"}], "category": "system.chemical", "chemicalFormula": "AlCo"}, {"references": [{"doi": "10.2320/matertrans.46.2817"}], "properties": [{"name": "Enthalpy of mixing", "scalars": "-38", "units": "kJ/mol"}], "category": "system.chemical", "chemicalFormula": "SiCo"}, {"references": [{"doi": "10.2320/matertrans.46.2817"}], "properties": [{"name": "Enthalpy of mixing", "scalars": "-35.5", "units": "kJ/mol"}], "category": "system.chemical", "chemicalFormula": "PCo"}, {"references": [{"doi": "10.2320/matertrans.46.2817"}], "properties": [{"name": "Enthalpy of mixing", "scalars": "55", "units": "kJ/mol"}], "category": "system.chemical", "chemicalFormula": "KCo"}, {"references": [{"doi": "10.2320/matertrans.46.2817"}], "properties": [{"name": "Enthalpy of mixing", "scalars": "2", "units": "kJ/mol"}], "category": "system.chemical", "chemicalFormula": "CaCo"}, {"references": [{"doi": "10.2320/matertrans.46.2817"}], "properties": [{"name": "Enthalpy of mixing", "scalars": "-30", "units": "kJ/mol"}], "category": "system.chemical", "chemicalFormula": "ScCo"}, {"references": [{"doi": "10.2320/matertrans.46.2817"}], "properties": [{"name": "Enthalpy of mixing", "scalars": "-28", "units": "kJ/mol"}], "category": "system.chemical", "chemicalFormula": "TiCo"}, {"references": [{"doi": "10.2320/matertrans.46.2817"}], "properties": [{"name": "Enthalpy of mixing", "scalars": "-14", "units": "kJ/mol"}], "category": "system.chemical", "chemicalFormula": "VCo"}, {"references": [{"doi": "10.2320/matertrans.46.2817"}], "properties": [{"name": "Enthalpy of mixing", "scalars": "-4", "units": "kJ/mol"}], "category": "system.chemical", "chemicalFormula": "CrCo"}, {"references": [{"doi": "10.2320/matertrans.46.2817"}], "properties": [{"name": "Enthalpy of mixing", "scalars": "-5", "units": "kJ/mol"}], "category": "system.chemical", "chemicalFormula": "MnCo"}, {"references": [{"doi": "10.2320/matertrans.46.2817"}], "properties": [{"name": "Enthalpy of mixing", "scalars": "-1", "units": "kJ/mol"}], "category": "system.chemical", "chemicalFormula": "FeCo"}, {"references": [{"doi": "10.2320/matertrans.46.2817"}], "properties": [{"name": "Enthalpy of mixing", "scalars": "-23", "units": "kJ/mol"}], "category": "system.chemical", "chemicalFormula": "HNi"}, {"references": [{"doi": "10.2320/matertrans.46.2817"}], "properties": [{"name": "Enthalpy of mixing", "scalars": "1", "units": "kJ/mol"}], "category": "system.chemical", "chemicalFormula": "LiNi"}, {"references": [{"doi": "10.2320/matertrans.46.2817"}], "properties": [{"name": "Enthalpy of mixing", "scalars": "-4", "units": "kJ/mol"}], "category": "system.chemical", "chemicalFormula": "BeNi"}, {"references": [{"doi": "10.2320/matertrans.46.2817"}], "properties": [{"name": "Enthalpy of mixing", "scalars": "-24", "units": "kJ/mol"}], "category": "system.chemical", "chemicalFormula": "BNi"}, {"references": [{"doi": "10.2320/matertrans.46.2817"}], "properties": [{"name": "Enthalpy of mixing", "scalars": "-39", "units": "kJ/mol"}], "category": "system.chemical", "chemicalFormula": "CNi"}, {"references": [{"doi": "10.2320/matertrans.46.2817"}], "properties": [{"name": "Enthalpy of mixing", "scalars": "-69", "units": "kJ/mol"}], "category": "system.chemical", "chemicalFormula": "NNi"}, {"references": [{"doi": "10.2320/matertrans.46.2817"}], "properties": [{"name": "Enthalpy of mixing", "scalars": "32", "units": "kJ/mol"}], "category": "system.chemical", "chemicalFormula": "NaNi"}, {"references": [{"doi": "10.2320/matertrans.46.2817"}], "properties": [{"name": "Enthalpy of mixing", "scalars": "-4", "units": "kJ/mol"}], "category": "system.chemical", "chemicalFormula": "MgNi"}, {"references": [{"doi": "10.2320/matertrans.46.2817"}], "properties": [{"name": "Enthalpy of mixing", "scalars": "-22", "units": "kJ/mol"}], "category": "system.chemical", "chemicalFormula": "AlNi"}, {"references": [{"doi": "10.2320/matertrans.46.2817"}], "properties": [{"name": "Enthalpy of mixing", "scalars": "-40", "units": "kJ/mol"}], "category": "system.chemical", "chemicalFormula": "SiNi"}, {"references": [{"doi": "10.2320/matertrans.46.2817"}], "properties": [{"name": "Enthalpy of mixing", "scalars": "-34.5", "units": "kJ/mol"}], "category": "system.chemical", "chemicalFormula":
