Repository: ClarkeCSM/HEA_empirical_parameter_calculator

File: reference_dataset/2b.json (part 1 of 4)
[{"references": [{"doi": "10.2320/matertrans.46.2817"}], "properties": [{"name": "Enthalpy of mixing", "scalars": "-2", "units": "kJ/mol"}], "category": "system.chemical", "chemicalFormula": "CdAg"}, {"references": [{"doi": "10.2320/matertrans.46.2817"}], "properties": [{"name": "Enthalpy of mixing", "scalars": "-2", "units": "kJ/mol"}], "category": "system.chemical", "chemicalFormula": "InAg"}, {"references": [{"doi": "10.2320/matertrans.46.2817"}], "properties": [{"name": "Enthalpy of mixing", "scalars": "-3", "units": "kJ/mol"}], "category": "system.chemical", "chemicalFormula": "SnAg"}, {"references": [{"doi": "10.2320/matertrans.46.2817"}], "properties": [{"name": "Enthalpy of mixing", "scalars": "-4", "units": "kJ/mol"}], "category": "system.chemical", "chemicalFormula": "SbAg"}, {"references": [{"doi": "10.2320/matertrans.46.2817"}], "properties": [{"name": "Enthalpy of mixing", "scalars": "8", "units": "kJ/mol"}], "category": "system.chemical", "chemicalFormula": "CsAg"}, {"references": [{"doi": "10.2320/matertrans.46.2817"}], "properties": [{"name": "Enthalpy of mixing", "scalars": "-28", "units": "kJ/mol"}], "category": "system.chemical", "chemicalFormula": "BaAg"}, {"references": [{"doi": "10.2320/matertrans.46.2817"}], "properties": [{"name": "Enthalpy of mixing", "scalars": "-30", "units": "kJ/mol"}], "category": "system.chemical", "chemicalFormula": "LaAg"}, {"references": [{"doi": "10.2320/matertrans.46.2817"}], "properties": [{"name": "Enthalpy of mixing", "scalars": "-30", "units": "kJ/mol"}], "category": "system.chemical", "chemicalFormula": "CeAg"}, {"references": [{"doi": "10.2320/matertrans.46.2817"}], "properties": [{"name": "Enthalpy of mixing", "scalars": "-30", "units": "kJ/mol"}], "category": "system.chemical", "chemicalFormula": "PrAg"}, {"references": [{"doi": "10.2320/matertrans.46.2817"}], "properties": [{"name": "Enthalpy of mixing", "scalars": "-29", "units": "kJ/mol"}], "category": "system.chemical", "chemicalFormula": "NdAg"}, {"references": [{"doi": "10.2320/matertrans.46.2817"}], "properties": [{"name": "Enthalpy of mixing", "scalars": "-30", "units": "kJ/mol"}], "category": "system.chemical", "chemicalFormula": "PmAg"}, {"references": [{"doi": "10.2320/matertrans.46.2817"}], "properties": [{"name": "Enthalpy of mixing", "scalars": "-30", "units": "kJ/mol"}], "category": "system.chemical", "chemicalFormula": "SmAg"}, {"references": [{"doi": "10.2320/matertrans.46.2817"}], "properties": [{"name": "Enthalpy of mixing", "scalars": "-27", "units": "kJ/mol"}], "category": "system.chemical", "chemicalFormula": "EuAg"}, {"references": [{"doi": "10.2320/matertrans.46.2817"}], "properties": [{"name": "Enthalpy of mixing", "scalars": "-29", "units": "kJ/mol"}], "category": "system.chemical", "chemicalFormula": "GdAg"}, {"references": [{"doi": "10.2320/matertrans.46.2817"}], "properties": [{"name": "Enthalpy of mixing", "scalars": "-29", "units": "kJ/mol"}], "category": "system.chemical", "chemicalFormula": "TbAg"}, {"references": [{"doi": "10.2320/matertrans.46.2817"}], "properties": [{"name": "Enthalpy of mixing", "scalars": "-29", "units": "kJ/mol"}], "category": "system.chemical", "chemicalFormula": "DyAg"}, {"references": [{"doi": "10.2320/matertrans.46.2817"}], "properties": [{"name": "Enthalpy of mixing", "scalars": "-29", "units": "kJ/mol"}], "category": "system.chemical", "chemicalFormula": "HoAg"}, {"references": [{"doi": "10.2320/matertrans.46.2817"}], "properties": [{"name": "Enthalpy of mixing", "scalars": "-29", "units": "kJ/mol"}], "category": "system.chemical", "chemicalFormula": "ErAg"}, {"references": [{"doi": "10.2320/matertrans.46.2817"}], "properties": [{"name": "Enthalpy of mixing", "scalars": "-29", "units": "kJ/mol"}], "category": "system.chemical", "chemicalFormula": "TmAg"}, {"references": [{"doi": "10.2320/matertrans.46.2817"}], "properties": [{"name": "Enthalpy of mixing", "scalars": "-28", "units": "kJ/mol"}], "category": "system.chemical", "chemicalFormula": "YbAg"}, {"references": [{"doi": "10.2320/matertrans.46.2817"}], "properties": [{"name": "Enthalpy of mixing", "scalars": "-30", "units": "kJ/mol"}], "category": "system.chemical", "chemicalFormula": "LuAg"}, {"references": [{"doi": "10.2320/matertrans.46.2817"}], "properties": [{"name": "Enthalpy of mixing", "scalars": "-13", "units": "kJ/mol"}], "category": "system.chemical", "chemicalFormula": "HfAg"}, {"references": [{"doi": "10.2320/matertrans.46.2817"}], "properties": [{"name": "Enthalpy of mixing", "scalars": "15", "units": "kJ/mol"}], "category": "system.chemical", "chemicalFormula": "TaAg"}, {"references": [{"doi": "10.2320/matertrans.46.2817"}], "properties": [{"name": "Enthalpy of mixing", "scalars": "43", "units": "kJ/mol"}], "category": "system.chemical", "chemicalFormula": "WAg"}, {"references": [{"doi": "10.2320/matertrans.46.2817"}], "properties": [{"name": "Enthalpy of mixing", "scalars": "38", "units": "kJ/mol"}], "category": "system.chemical", "chemicalFormula": "ReAg"}, {"references": [{"doi": "10.2320/matertrans.46.2817"}], "properties": [{"name": "Enthalpy of mixing", "scalars": "28", "units": "kJ/mol"}], "category": "system.chemical", "chemicalFormula": "OsAg"}, {"references": [{"doi": "10.2320/matertrans.46.2817"}], "properties": [{"name": "Enthalpy of mixing", "scalars": "16", "units": "kJ/mol"}], "category": "system.chemical", "chemicalFormula": "IrAg"}, {"references": [{"doi": "10.2320/matertrans.46.2817"}], "properties": [{"name": "Enthalpy of mixing", "scalars": "-1", "units": "kJ/mol"}], "category": "system.chemical", "chemicalFormula": "PtAg"}, {"references": [{"doi": "10.2320/matertrans.46.2817"}], "properties": [{"name": "Enthalpy of mixing", "scalars": "-6", "units": "kJ/mol"}], "category": "system.chemical", "chemicalFormula": "AuAg"}, {"references": [{"doi": "10.2320/matertrans.46.2817"}], "properties": [{"name": "Enthalpy of mixing", "scalars": "-1", "units": "kJ/mol"}], "category": "system.chemical", "chemicalFormula": "HgAg"}, {"references": [{"doi": "10.2320/matertrans.46.2817"}], "properties": [{"name": "Enthalpy of mixing", "scalars": "3", "units": "kJ/mol"}], "category": "system.chemical", "chemicalFormula": "TlAg"}, {"references": [{"doi": "10.2320/matertrans.46.2817"}], "properties": [{"name": "Enthalpy of mixing", "scalars": "3", "units": "kJ/mol"}], "category": "system.chemical", "chemicalFormula": "PbAg"}, {"references": [{"doi": "10.2320/matertrans.46.2817"}], "properties": [{"name": "Enthalpy of mixing", "scalars": "2", "units": "kJ/mol"}], "category": "system.chemical", "chemicalFormula": "BiAg"}, {"references": [{"doi": "10.2320/matertrans.46.2817"}], "properties": [{"name": "Enthalpy of mixing", "scalars": "-29", "units": "kJ/mol"}], "category": "system.chemical", "chemicalFormula": "ThAg"}, {"references": [{"doi": "10.2320/matertrans.46.2817"}], "properties": [{"name": "Enthalpy of mixing", "scalars": "0", "units": "kJ/mol"}], "category": "system.chemical", "chemicalFormula": "UAg"}, {"references": [{"doi": "10.2320/matertrans.46.2817"}], "properties": [{"name": "Enthalpy of mixing", "scalars": "-6", "units": "kJ/mol"}], "category": "system.chemical", "chemicalFormula": "PuAg"}, {"references": [{"doi": "10.2320/matertrans.46.2817"}], "properties": [{"name": "Enthalpy of mixing", "scalars": "0", "units": "kJ/mol"}], "category": "system.chemical", "chemicalFormula": "InCd"}, {"references": [{"doi": "10.2320/matertrans.46.2817"}], "properties": [{"name": "Enthalpy of mixing", "scalars": "0", "units": "kJ/mol"}], "category": "system.chemical", "chemicalFormula": "SnCd"}, {"references": [{"doi": "10.2320/matertrans.46.2817"}], "properties": [{"name": "Enthalpy of mixing", "scalars": "-2", "units": "kJ/mol"}], "category": "system.chemical", "chemicalFormula": "SbCd"}, {"references": [{"doi": "10.2320/matertrans.46.2817"}], "properties": [{"name": "Enthalpy of mixing", "scalars": "1", "units": "kJ/mol"}], "category": "system.chemical", "chemicalFormula": "CsCd"}, {"references": [{"doi": "10.2320/matertrans.46.2817"}], "properties": [{"name": "Enthalpy of mixing", "scalars": "-36", "units": "kJ/mol"}], "category": "system.chemical", "chemicalFormula": "BaCd"}, {"references": [{"doi": "10.2320/matertrans.46.2817"}], "properties": [{"name": "Enthalpy of mixing", "scalars": "-36", "units": "kJ/mol"}], "category": "system.chemical", "chemicalFormula": "LaCd"}, {"references": [{"doi": "10.2320/matertrans.46.2817"}], "properties": [{"name": "Enthalpy of mixing", "scalars": "-36", "units": "kJ/mol"}], "category": "system.chemical", "chemicalFormula": "CeCd"}, {"references": [{"doi": "10.2320/matertrans.46.2817"}], "properties": [{"name": "Enthalpy of mixing", "scalars": "-35", "units": "kJ/mol"}], "category": "system.chemical", "chemicalFormula": "PrCd"}, {"references": [{"doi": "10.2320/matertrans.46.2817"}], "properties": [{"name": "Enthalpy of mixing", "scalars": "-35", "units": "kJ/mol"}], "category": "system.chemical", "chemicalFormula": "NdCd"}, {"references": [{"doi": "10.2320/matertrans.46.2817"}], "properties": [{"name": "Enthalpy of mixing", "scalars": "-35", "units": "kJ/mol"}], "category": "system.chemical", "chemicalFormula": "PmCd"}, {"references": [{"doi": "10.2320/matertrans.46.2817"}], "properties": [{"name": "Enthalpy of mixing", "scalars": "-35", "units": "kJ/mol"}], "category": "system.chemical", "chemicalFormula": "SmCd"}, {"references": [{"doi": "10.2320/matertrans.46.2817"}], "properties": [{"name": "Enthalpy of mixing", "scalars": "-32", "units": "kJ/mol"}], "category": "system.chemical", "chemicalFormula": "EuCd"}, {"references": [{"doi": "10.2320/matertrans.46.2817"}], "properties": [{"name": "Enthalpy of mixing", "scalars": "-35", "units": "kJ/mol"}], "category": "system.chemical", "chemicalFormula": "GdCd"}, {"references": [{"doi": "10.2320/matertrans.46.2817"}], "properties": [{"name": "Enthalpy of mixing", "scalars": "-34", "units": "kJ/mol"}], "category": "system.chemical", "chemicalFormula": "TbCd"}, {"references": [{"doi": "10.2320/matertrans.46.2817"}], "properties": [{"name": "Enthalpy of mixing", "scalars": "-34", "units": "kJ/mol"}], "category": "system.chemical", "chemicalFormula": "DyCd"}, {"references": [{"doi": "10.2320/matertrans.46.2817"}], "properties": [{"name": "Enthalpy of mixing", "scalars": "-33", "units": "kJ/mol"}], "category": "system.chemical", "chemicalFormula": "HoCd"}, {"references": [{"doi": "10.2320/matertrans.46.2817"}], "properties": [{"name": "Enthalpy of mixing", "scalars": "-33", "units": "kJ/mol"}], "category": "system.chemical", "chemicalFormula": "ErCd"}, {"references": [{"doi": "10.2320/matertrans.46.2817"}], "properties": [{"name": "Enthalpy of mixing", "scalars": "-33", "units": "kJ/mol"}], "category": "system.chemical", "chemicalFormula": "TmCd"}, {"references": [{"doi": "10.2320/matertrans.46.2817"}], "properties": [{"name": "Enthalpy of mixing", "scalars": "-31", "units": "kJ/mol"}], "category": "system.chemical", "chemicalFormula": "YbCd"}, {"references": [{"doi": "10.2320/matertrans.46.2817"}], "properties": [{"name": "Enthalpy of mixing", "scalars": "-33", "units": "kJ/mol"}], "category": "system.chemical", "chemicalFormula": "LuCd"}, {"references": [{"doi": "10.2320/matertrans.46.2817"}], "properties": [{"name": "Enthalpy of mixing", "scalars": "-19", "units": "kJ/mol"}], "category": "system.chemical", "chemicalFormula": "HfCd"}, {"references": [{"doi": "10.2320/matertrans.46.2817"}], "properties": [{"name": "Enthalpy of mixing", "scalars": "9", "units": "kJ/mol"}], "category": "system.chemical", "chemicalFormula": "TaCd"}, {"references": [{"doi": "10.2320/matertrans.46.2817"}], "properties": [{"name": "Enthalpy of mixing", "scalars": "33", "units": "kJ/mol"}], "category": "system.chemical", "chemicalFormula": "WCd"}, {"references": [{"doi": "10.2320/matertrans.46.2817"}], "properties": [{"name": "Enthalpy of mixing", "scalars": "25", "units": "kJ/mol"}], "category": "system.chemical", "chemicalFormula": "ReCd"}, {"references": [{"doi": "10.2320/matertrans.46.2817"}], "properties": [{"name": "Enthalpy of mixing", "scalars": "14", "units": "kJ/mol"}], "category": "system.chemical", "chemicalFormula": "OsCd"}, {"references": [{"doi": "10.2320/matertrans.46.2817"}], "properties": [{"name": "Enthalpy of mixing", "scalars": "0", "units": "kJ/mol"}], "category": "system.chemical", "chemicalFormula": "IrCd"}, {"references": [{"doi": "10.2320/matertrans.46.2817"}], "properties": [{"name": "Enthalpy of mixing", "scalars": "-18", "units": "kJ/mol"}], "category": "system.chemical", "chemicalFormula": "PtCd"}, {"references": [{"doi": "10.2320/matertrans.46.2817"}], "properties": [{"name": "Enthalpy of mixing", "scalars": "-11", "units": "kJ/mol"}], "category": "system.chemical", "chemicalFormula": "AuCd"}, {"references": [{"doi": "10.2320/matertrans.46.2817"}], "properties": [{"name": "Enthalpy of mixing", "scalars": "0", "units": "kJ/mol"}], "category": "system.chemical", "chemicalFormula": "HgCd"}, {"references": [{"doi": "10.2320/matertrans.46.2817"}], "properties": [{"name": "Enthalpy of mixing", "scalars": "2", "units": "kJ/mol"}], "category": "system.chemical", "chemicalFormula": "TlCd"}, {"references": [{"doi": "10.2320/matertrans.46.2817"}], "properties": [{"name": "Enthalpy of mixing", "scalars": "2", "units": "kJ/mol"}], "category": "system.chemical", "chemicalFormula": "PbCd"}, {"references": [{"doi": "10.2320/matertrans.46.2817"}], "properties": [{"name": "Enthalpy of mixing", "scalars": "1", "units": "kJ/mol"}], "category": "system.chemical", "chemicalFormula": "BiCd"}, {"references": [{"doi": "10.2320/matertrans.46.2817"}], "properties": [{"name": "Enthalpy of mixing", "scalars": "-32", "units": "kJ/mol"}], "category": "system.chemical", "chemicalFormula": "ThCd"}, {"references": [{"doi": "10.2320/matertrans.46.2817"}], "properties": [{"name": "Enthalpy of mixing", "scalars": "-8", "units": "kJ/mol"}], "category": "system.chemical", "chemicalFormula": "UCd"}, {"references": [{"doi": "10.2320/matertrans.46.2817"}], "properties": [{"name": "Enthalpy of mixing", "scalars": "-16", "units": "kJ/mol"}], "category": "system.chemical", "chemicalFormula": "PuCd"}, {"references": [{"doi": "10.2320/matertrans.46.2817"}], "properties": [{"name": "Enthalpy of mixing", "scalars": "0", "units": "kJ/mol"}], "category": "system.chemical", "chemicalFormula": "SnIn"}, {"references": [{"doi": "10.2320/matertrans.46.2817"}], "properties": [{"name": "Enthalpy of mixing", "scalars": "-4", "units": "kJ/mol"}], "category": "system.chemical", "chemicalFormula": "SbIn"}, {"references": [{"doi": "10.2320/matertrans.46.2817"}], "properties": [{"name": "Enthalpy of mixing", "scalars": "-4", "units": "kJ/mol"}], "category": "system.chemical", "chemicalFormula": "CsIn"}, {"references": [{"doi": "10.2320/matertrans.46.2817"}], "properties": [{"name": "Enthalpy of mixing", "scalars": "-42", "units": "kJ/mol"}], "category": "system.chemical", "chemicalFormula": "BaIn"}, {"references": [{"doi": "10.2320/matertrans.46.2817"}], "properties": [{"name": "Enthalpy of mixing", "scalars": "-39", "units": "kJ/mol"}], "category": "system.chemical", "chemicalFormula": "LaIn"}, {"references": [{"doi": "10.2320/matertrans.46.2817"}], "properties": [{"name": "Enthalpy of mixing", "scalars": "-38", "units": "kJ/mol"}], "category": "system.chemical", "chemicalFormula": "CeIn"}, {"references": [{"doi": "10.2320/matertrans.46.2817"}], "properties": [{"name": "Enthalpy of mixing", "scalars": "-37", "units": "kJ/mol"}], "category": "system.chemical", "chemicalFormula": "PrIn"}, {"references": [{"doi": "10.2320/matertrans.46.2817"}], "properties": [{"name": "Enthalpy of mixing", "scalars": "-37", "units": "kJ/mol"}], "category": "system.chemical", "chemicalFormula": "NdIn"}, {"references": [{"doi": "10.2320/matertrans.46.2817"}], "properties": [{"name": "Enthalpy of mixing", "scalars": "-37", "units": "kJ/mol"}], "category": "system.chemical", "chemicalFormula": "PmIn"}, {"references": [{"doi": "10.2320/matertrans.46.2817"}], "properties": [{"name": "Enthalpy of mixing", "scalars": "-36", "units": "kJ/mol"}], "category": "system.chemical", "chemicalFormula": "SmIn"}, {"references": [{"doi": "10.2320/matertrans.46.2817"}], "properties": [{"name": "Enthalpy of mixing", "scalars": "-35", "units": "kJ/mol"}], "category": "system.chemical", "chemicalFormula": "EuIn"}, {"references": [{"doi": "10.2320/matertrans.46.2817"}], "properties": [{"name": "Enthalpy of mixing", "scalars": "-36", "units": "kJ/mol"}], "category": "system.chemical", "chemicalFormula": "GdIn"}, {"references": [{"doi": "10.2320/matertrans.46.2817"}], "properties": [{"name": "Enthalpy of mixing", "scalars": "-35", "units": "kJ/mol"}], "category": "system.chemical", "chemicalFormula": "TbIn"}, {"references": [{"doi": "10.2320/matertrans.46.2817"}], "properties": [{"name": "Enthalpy of mixing", "scalars": "-35", "units": "kJ/mol"}], "category": "system.chemical", "chemicalFormula": "DyIn"}, {"references": [{"doi": "10.2320/matertrans.46.2817"}], "properties": [{"name": "Enthalpy of mixing", "scalars": "-35", "units": "kJ/mol"}], "category": "system.chemical", "chemicalFormula": "HoIn"}, {"references": [{"doi": "10.2320/matertrans.46.2817"}], "properties": [{"name": "Enthalpy of mixing", "scalars": "-34", "units": "kJ/mol"}], "category": "system.chemical", "chemicalFormula": "ErIn"}, {"references": [{"doi": "10.2320/matertrans.46.2817"}], "properties": [{"name": "Enthalpy of mixing", "scalars": "-34", "units": "kJ/mol"}], "category": "system.chemical", "chemicalFormula": "TmIn"}, {"references": [{"doi": "10.2320/matertrans.46.2817"}], "properties": [{"name": "Enthalpy of mixing", "scalars": "-34", "units": "kJ/mol"}], "category": "system.chemical", "chemicalFormula": "YbIn"}, {"references": [{"doi": "10.2320/matertrans.46.2817"}], "properties": [{"name": "Enthalpy of mixing", "scalars": "-34", "units": "kJ/mol"}], "category": "system.chemical", "chemicalFormula": "LuIn"}, {"references": [{"doi": "10.2320/matertrans.46.2817"}], "properties": [{"name": "Enthalpy of mixing", "scalars": "-18", "units": "kJ/mol"}], "category": "system.chemical", "chemicalFormula": "HfIn"}, {"references": [{"doi": "10.2320/matertrans.46.2817"}], "properties": [{"name": "Enthalpy of mixing", "scalars": "13", "units": "kJ/mol"}], "category": "system.chemical", "chemicalFormula": "TaIn"}, {"references": [{"doi": "10.2320/matertrans.46.2817"}], "properties": [{"name": "Enthalpy of mixing", "scalars": "38", "units": "kJ/mol"}], "category": "system.chemical", "chemicalFormula": "WIn"}, {"references": [{"doi": "10.2320/matertrans.46.2817"}], "properties": [{"name": "Enthalpy of mixing", "scalars": "29", "units": "kJ/mol"}], "category": "system.chemical", "chemicalFormula": "ReIn"}, {"references": [{"doi": "10.2320/matertrans.46.2817"}], "properties": [{"name": "Enthalpy of mixing", "scalars": "16", "units": "kJ/mol"}], "category": "system.chemical", "chemicalFormula": "OsIn"}, {"references": [{"doi": "10.2320/matertrans.46.2817"}], "properties": [{"name": "Enthalpy of mixing", "scalars": "0", "units": "kJ/mol"}], "category": "system.chemical", "chemicalFormula": "IrIn"}, {"references": [{"doi": "10.2320/matertrans.46.2817"}], "properties": [{"name": "Enthalpy of mixing", "scalars": "-21", "units": "kJ/mol"}], "category": "system.chemical", "chemicalFormula": "PtIn"}, {"references": [{"doi": "10.2320/matertrans.46.2817"}], "properties": [{"name": "Enthalpy of mixing", "scalars": "-11", "units": "kJ/mol"}], "category": "system.chemical", "chemicalFormula": "AuIn"}, {"references": [{"doi": "10.2320/matertrans.46.2817"}], "properties": [{"name": "Enthalpy of mixing", "scalars": "-1", "units": "kJ/mol"}], "category": "system.chemical", "chemicalFormula": "HgIn"}, {"references": [{"doi": "10.2320/matertrans.46.2817"}], "properties": [{"name": "Enthalpy of mixing", "scalars": "0", "units": "kJ/mol"}], "category": "system.chemical", "chemicalFormula": "TlIn"}, {"references": [{"doi": "10.2320/matertrans.46.2817"}], "properties": [{"name": "Enthalpy of mixing", "scalars": "-1", "units": "kJ/mol"}], "category": "system.chemical", "chemicalFormula": "PbIn"}, {"references": [{"doi": "10.2320/matertrans.46.2817"}], "properties": [{"name": "Enthalpy of mixing", "scalars": "-1", "units": "kJ/mol"}], "category": "system.chemical", "chemicalFormula": "BiIn"}, {"references": [{"doi": "10.2320/matertrans.46.2817"}], "properties": [{"name": "Enthalpy of mixing", "scalars": "-31", "units": "kJ/mol"}], "category": "system.chemical", "chemicalFormula": "ThIn"}, {"references": [{"doi": "10.2320/matertrans.46.2817"}], "properties": [{"name": "Enthalpy of mixing", "scalars": "-7", "units": "kJ/mol"}], "category": "system.chemical", "chemicalFormula": "UIn"}, {"references": [{"doi": "10.2320/matertrans.46.2817"}], "properties": [{"name": "Enthalpy of mixing", "scalars": "-16", "units": "kJ/mol"}], "category": "system.chemical", "chemicalFormula": "PuIn"}, {"references": [{"doi": "10.2320/matertrans.46.2817"}], "properties": [{"name": "Enthalpy of mixing", "scalars": "-1", "units": "kJ/mol"}], "category": "system.chemical", "chemicalFormula": "SbSn"}, {"references": [{"doi": "10.2320/matertrans.46.2817"}], "properties": [{"name": "Enthalpy of mixing", "scalars": "-7", "units": "kJ/mol"}], "category": "system.chemical", "chemicalFormula": "CsSn"}, {"references": [{"doi": "10.2320/matertrans.46.2817"}], "properties": [{"name": "Enthalpy of mixing", "scalars": "-51", "units": "kJ/mol"}], "category": "system.chemical", "chemicalFormula": "BaSn"}, {"references": [{"doi": "10.2320/matertrans.46.2817"}], "properties": [{"name": "Enthalpy of mixing", "scalars": "-53", "units": "kJ/mol"}], "category": "system.chemical", "chemicalFormula": "LaSn"}, {"references": [{"doi": "10.2320/matertrans.46.2817"}], "properties": [{"name": "Enthalpy of mixing", "scalars": "-52", "units": "kJ/mol"}], "category": "system.chemical", "chemicalFormula": "CeSn"}, {"references": [{"doi": "10.2320/matertrans.46.2817"}], "properties": [{"name": "Enthalpy of mixing", "scalars": "-52", "units": "kJ/mol"}], "category": "system.chemical", "chemicalFormula": "PrSn"}, {"references": [{"doi": "10.2320/matertrans.46.2817"}], "properties": [{"name": "Enthalpy of mixing", "scalars": "-51", "units": "kJ/mol"}], "category": "system.chemical", "chemicalFormula": "NdSn"}, {"references": [{"doi": "10.2320/matertrans.46.2817"}], "properties": [{"name": "Enthalpy of mixing", "scalars": "-52", "units": "kJ/mol"}], "category": "system.chemical", "chemicalFormula": "PmSn"}, {"references": [{"doi": "10.2320/matertrans.46.2817"}], "properties": [{"name": "Enthalpy of mixing", "scalars": "-51", "units": "kJ/mol"}], "category": "system.chemical", "chemicalFormula": "SmSn"}, {"references": [{"doi": "10.2320/matertrans.46.2817"}], "properties": [{"name": "Enthalpy of mixing", "scalars": "-44", "units": "kJ/mol"}], "category": "system.chemical", "chemicalFormula": "EuSn"}, {"references": [{"doi": "10.2320/matertrans.46.2817"}], "properties": [{"name": "Enthalpy of mixing", "scalars": "-51", "units": "kJ/mol"}], "category": "system.chemical", "chemicalFormula": "GdSn"}, {"references": [{"doi": "10.2320/matertrans.46.2817"}], "properties": [{"name": "Enthalpy of mixing", "scalars": "-50", "units": "kJ/mol"}], "category": "system.chemical", "chemicalFormula": "TbSn"}, {"references": [{"doi": "10.2320/matertrans.46.2817"}], "properties": [{"name": "Enthalpy of mixing", "scalars": "-50", "units": "kJ/mol"}], "category": "system.chemical", "chemicalFormula": "DySn"}, {"references": [{"doi": "10.2320/matertrans.46.2817"}], "properties": [{"name": "Enthalpy of mixing", "scalars": "-49", "units": "kJ/mol"}], "category": "system.chemical", "chemicalFormula": "HoSn"}, {"references": [{"doi": "10.2320/matertrans.46.2817"}], "properties": [{"name": "Enthalpy of mixing", "scalars": "-49", "units": "kJ/mol"}], "category": "system.chemical", "chemicalFormula": "ErSn"}, {"references": [{"doi": "10.2320/matertrans.46.2817"}], "properties": [{"name": "Enthalpy of mixing", "scalars": "-49", "units": "kJ/mol"}], "category": "system.chemical", "chemicalFormula": "TmSn"}, {"references": [{"doi": "10.2320/matertrans.46.2817"}], "properties": [{"name": "Enthalpy of mixing", "scalars": "43", "units": "kJ/mol"}], "category": "system.chemical", "chemicalFormula": "YbSn"}, {"references": [{"doi": "10.2320/matertrans.46.2817"}], "properties": [{"name": "Enthalpy of mixing", "scalars": "-49", "units": "kJ/mol"}], "category": "system.chemical", "chemicalFormula": "LuSn"}, {"references": [{"doi": "10.2320/matertrans.46.2817"}], "properties": [{"name": "Enthalpy of mixing", "scalars": "-35", "units": "kJ/mol"}], "category": "system.chemical", "chemicalFormula": "HfSn"}, {"references": [{"doi": "10.2320/matertrans.46.2817"}], "properties": [{"name": "Enthalpy of mixing", "scalars": "-3", "units": "kJ/mol"}], "category": "system.chemical", "chemicalFormula": "TaSn"}, {"references": [{"doi": "10.2320/matertrans.46.2817"}], "properties": [{"name": "Enthalpy of mixing", "scalars": "27", "units": "kJ/mol"}], "category": "system.chemical", "chemicalFormula": "WSn"}, {"references": [{"doi": "10.2320/matertrans.46.2817"}], "properties": [{"name": "Enthalpy of mixing", "scalars": "20", "units": "kJ/mol"}], "category": "system.chemical", "chemicalFormula": "ReSn"}, {"references": [{"doi": "10.2320/matertrans.46.2817"}], "properties": [{"name": "Enthalpy of mixing", "scalars": "9", "units": "kJ/mol"}], "category": "system.chemical", "chemicalFormula": "OsSn"}, {"references": [{"doi": "10.2320/matertrans.46.2817"}], "properties": [{"name": "Enthalpy of mixing", "scalars": "-5", "units": "kJ/mol"}], "category": "system.chemical", "chemicalFormula": "IrSn"}, {"references": [{"doi": "10.2320/matertrans.46.2817"}], "properties": [{"name": "Enthalpy of mixing", "scalars": "-25", "units": "kJ/mol"}], "category": "system.chemical", "chemicalFormula": "PtSn"}, {"references": [{"doi": "10.2320/matertrans.46.2817"}], "properties": [{"name": "Enthalpy of mixing", "scalars": "-10", "units": "kJ/mol"}], "category": "system.chemical", "chemicalFormula": "AuSn"}, {"references": [{"doi": "10.2320/matertrans.46.2817"}], "properties": [{"name": "Enthalpy of mixing", "scalars": "0", "units": "kJ/mol"}], "category": "system.chemical", "chemicalFormula": "HgSn"}, {"references": [{"doi": "10.2320/matertrans.46.2817"}], "properties": [{"name": "Enthalpy of mixing", "scalars": "2", "units": "kJ/mol"}], "category": "system.chemical", "chemicalFormula": "TlSn"}, {"references": [{"doi": "10.2320/matertrans.46.2817"}], "properties": [{"name": "Enthalpy of mixing", "scalars": "2", "units": "kJ/mol"}], "category": "system.chemical", "chemicalFormula": "PbSn"}, {"references": [{"doi": "10.2320/matertrans.46.2817"}], "properties": [{"name": "Enthalpy of mixing", "scalars": "1", "units": "kJ/mol"}], "category": "system.chemical", "chemicalFormula": "BiSn"}, {"references": [{"doi": "10.2320/matertrans.46.2817"}], "properties": [{"name": "Enthalpy of mixing", "scalars": "-48", "units": "kJ/mol"}], "category": "system.chemical", "chemicalFormula": "ThSn"}, {"references": [{"doi": "10.2320/matertrans.46.2817"}], "properties": [{"name": "Enthalpy of mixing", "scalars": "-23", "units": "kJ/mol"}], "category": "system.chemical", "chemicalFormula": "USn"}, {"references": [{"doi": "10.2320/matertrans.46.2817"}], "properties": [{"name": "Enthalpy of mixing", "scalars": "-30", "units": "kJ/mol"}], "category": "system.chemical", "chemicalFormula": "PuSn"}, {"references": [{"doi": "10.2320/matertrans.46.2817"}], "properties": [{"name": "Enthalpy of mixing", "scalars": "-25", "units": "kJ/mol"}], "category": "system.chemical", "chemicalFormula": "CsSb"}, {"references": [{"doi": "10.2320/matertrans.46.2817"}], "properties": [{"name": "Enthalpy of mixing", "scalars": "-72", "units": "kJ/mol"}], "category": "system.chemical", "chemicalFormula": "BaSb"}, {"references": [{"doi": "10.2320/matertrans.46.2817"}], "properties": [{"name": "Enthalpy of mixing", "scalars": "-71", "units": "kJ/mol"}], "category": "system.chemical", "chemicalFormula": "LaSb"}, {"references": [{"doi": "10.2320/matertrans.46.2817"}], "properties": [{"name": "Enthalpy of mixing", "scalars": "-70", "units": "kJ/mol"}], "category": "system.chemical", "chemicalFormula": "CeSb"}, {"references": [{"doi": "10.2320/matertrans.46.2817"}], "properties": [{"name": "Enthalpy of mixing", "scalars": "-69", "units": "kJ/mol"}], "category": "system.chemical", "chemicalFormula": "PrSb"}, {"references": [{"doi": "10.2320/matertrans.46.2817"}], "properties": [{"name": "Enthalpy of mixing", "scalars": "-69", "units": "kJ/mol"}], "category": "system.chemical", "chemicalFormula": "NdSb"}, {"references": [{"doi": "10.2320/matertrans.46.2817"}], "properties": [{"name": "Enthalpy of mixing", "scalars": "-69", "units": "kJ/mol"}], "category": "system.chemical", "chemicalFormula": "PmSb"}, {"references": [{"doi": "10.2320/matertrans.46.2817"}], "properties": [{"name": "Enthalpy of mixing", "scalars": "-68", "units": "kJ/mol"}], "category": "system.chemical", "chemicalFormula": "SmSb"}, {"references": [{"doi": "10.2320/matertrans.46.2817"}], "properties": [{"name": "Enthalpy of mixing", "scalars": "-63", "units": "kJ/mol"}], "category": "system.chemical", "chemicalFormula": "EuSb"}, {"references": [{"doi": "10.2320/matertrans.46.2817"}], "properties": [{"name": "Enthalpy of mixing", "scalars": "-68", "units": "kJ/mol"}], "category": "system.chemical", "chemicalFormula": "GdSb"}, {"references": [{"doi": "10.2320/matertrans.46.2817"}], "properties": [{"name": "Enthalpy of mixing", "scalars": "-67", "units": "kJ/mol"}], "category": "system.chemical", "chemicalFormula": "TbSb"}, {"references": [{"doi": "10.2320/matertrans.46.2817"}], "properties": [{"name": "Enthalpy of mixing", "scalars": "-67", "units": "kJ/mol"}], "category": "system.chemical", "chemicalFormula": "DySb"}, {"references": [{"doi": "10.2320/matertrans.46.2817"}], "properties": [{"name": "Enthalpy of mixing", "scalars": "-66", "units": "kJ/mol"}], "category": "system.chemical", "chemicalFormula": "HoSb"}, {"references": [{"doi": "10.2320/matertrans.46.2817"}], "properties": [{"name": "Enthalpy of mixing", "scalars": "-66", "units": "kJ/mol"}], "category": "system.chemical", "chemicalFormula": "ErSb"}, {"references": [{"doi": "10.2320/matertrans.46.2817"}], "properties": [{"name": "Enthalpy of mixing", "scalars": "-66", "units": "kJ/mol"}], "category": "system.chemical", "chemicalFormula": "TmSb"}, {"references": [{"doi": "10.2320/matertrans.46.2817"}], "properties": [{"name": "Enthalpy of mixing", "scalars": "-61", "units": "kJ/mol"}], "category": "system.chemical", "chemicalFormula": "YbSb"}, {"references": [{"doi": "10.2320/matertrans.46.2817"}], "properties": [{"name": "Enthalpy of mixing", "scalars": "-66", "units": "kJ/mol"}], "category": "system.chemical", "chemicalFormula": "LuSb"}, {"references": [{"doi": "10.2320/matertrans.46.2817"}], "properties": [{"name": "Enthalpy of mixing", "scalars": "-50", "units": "kJ/mol"}], "category": "system.chemical", "chemicalFormula": "HfSb"}, {"references": [{"doi": "10.2320/matertrans.46.2817"}], "properties": [{"name": "Enthalpy of mixing", "scalars": "-13", "units": "kJ/mol"}], "category": "system.chemical", "chemicalFormula": "TaSb"}, {"references": [{"doi": "10.2320/matertrans.46.2817"}], "properties": [{"name": "Enthalpy of mixing", "scalars": "25", "units": "kJ/mol"}], "category": "system.chemical", "chemicalFormula": "WSb"}, {"references": [{"doi": "10.2320/matertrans.46.2817"}], "properties": [{"name": "Enthalpy of mixing", "scalars": "23", "units": "kJ/mol"}], "category": "system.chemical", "chemicalFormula": "ReSb"}, {"references": [{"doi": "10.2320/matertrans.46.2817"}], "properties": [{"name": "Enthalpy of mixing", "scalars": "14", "units": "kJ/mol"}], "category": "system.chemical", "chemicalFormula": "OsSb"}, {"references": [{"doi": "10.2320/matertrans.46.2817"}], "properties": [{"name": "Enthalpy of mixing", "scalars": "1", "units": "kJ/mol"}], "category": "system.chemical", "chemicalFormula": "IrSb"}, {"references": [{"doi": "10.2320/matertrans.46.2817"}], "properties": [{"name": "Enthalpy of mixing", "scalars": "-17", "units": "kJ/mol"}], "category": "system.chemical", "chemicalFormula": "PtSb"}, {"references": [{"doi": "10.2320/matertrans.46.2817"}], "properties": [{"name": "Enthalpy of mixing", "scalars": "-4", "units": "kJ/mol"}], "category": "system.chemical", "chemicalFormula": "AuSb"}, {"references": [{"doi": "10.2320/matertrans.46.2817"}], "properties": [{"name": "Enthalpy of mixing", "scalars": "-1", "units": "kJ/mol"}], "category": "system.chemical", "chemicalFormula": "HgSb"}, {"references": [{"doi": "10.2320/matertrans.46.2817"}], "properties": [{"name": "Enthalpy of mixing", "scalars": "-1", "units": "kJ/mol"}], "category": "system.chemical", "chemicalFormula": "TlSb"}, {"references": [{"doi": "10.2320/matertrans.46.2817"}], "properties": [{"name": "Enthalpy of mixing", "scalars": "1", "units": "kJ/mol"}], "category": "system.chemical", "chemicalFormula": "PbSb"}, {"references": [{"doi": "10.2320/matertrans.46.2817"}], "properties": [{"name": "Enthalpy of mixing", "scalars": "1", "units": "kJ/mol"}], "category": "system.chemical", "chemicalFormula": "BiSb"}, {"references": [{"doi": "10.2320/matertrans.46.2817"}], "properties": [{"name": "Enthalpy of mixing", "scalars": "-65", "units": "kJ/mol"}], "category": "system.chemical", "chemicalFormula": "ThSb"}, {"references": [{"doi": "10.2320/matertrans.46.2817"}], "properties": [{"name": "Enthalpy of mixing", "scalars": "-34", "units": "kJ/mol"}], "category": "system.chemical", "chemicalFormula": "USb"}, {"references": [{"doi": "10.2320/matertrans.46.2817"}], "properties": [{"name": "Enthalpy of mixing", "scalars": "-42", "units": "kJ/mol"}], "category": "system.chemical", "chemicalFormula": "PuSb"}, {"references": [{"doi": "10.2320/matertrans.46.2817"}], "properties": [{"name": "Enthalpy of mixing", "scalars": "12", "units": "kJ/mol"}], "category": "system.chemical", "chemicalFormula": "BaCs"}, {"references": [{"doi": "10.2320/matertrans.46.2817"}], "properties": [{"name": "Enthalpy of mixing", "scalars": "57", "units": "kJ/mol"}], "category": "system.chemical", "chemicalFormula": "LaCs"}, {"references": [{"doi": "10.2320/matertrans.46.2817"}], "properties": [{"name": "Enthalpy of mixing", "scalars": "59", "units": "kJ/mol"}], "category": "system.chemical", "chemicalFormula": "CeCs"}, {"references": [{"doi": "10.2320/matertrans.46.2817"}], "properties": [{"name": "Enthalpy of mixing", "scalars": "60", "units": "kJ/mol"}], "category": "system.chemical", "chemicalFormula": "PrCs"}, {"references": [{"doi": "10.2320/matertrans.46.2817"}], "properties": [{"name": "Enthalpy of mixing", "scalars": "60", "units": "kJ/mol"}], "category": "system.chemical", "chemicalFormula": "NdCs"}, {"references": [{"doi": "10.2320/matertrans.46.2817"}], "properties": [{"name": "Enthalpy of mixing", "scalars": "63", "units": "kJ/mol"}], "category": "system.chemical", "chemicalFormula": "PmCs"}, {"references": [{"doi": "10.2320/matertrans.46.2817"}], "properties": [{"name": "Enthalpy of mixing", "scalars": "62", "units": "kJ/mol"}], "category": "system.chemical", "chemicalFormula": "SmCs"}, {"references": [{"doi": "10.2320/matertrans.46.2817"}], "properties": [{"name": "Enthalpy of mixing", "scalars": "16", "units": "kJ/mol"}], "category": "system.chemical", "chemicalFormula": "EuCs"}, {"references": [{"doi": "10.2320/matertrans.46.2817"}], "properties": [{"name": "Enthalpy of mixing", "scalars": "62", "units": "kJ/mol"}], "category": "system.chemical", "chemicalFormula": "GdCs"}, {"references": [{"doi": "10.2320/matertrans.46.2817"}], "properties": [{"name": "Enthalpy of mixing", "scalars": "64", "units": "kJ/mol"}], "category": "system.chemical", "chemicalFormula": "TbCs"}, {"references": [{"doi": "10.2320/matertrans.46.2817"}], "properties": [{"name": "Enthalpy of mixing", "scalars": "63", "units": "kJ/mol"}], "category": "system.chemical", "chemicalFormula": "DyCs"}, {"references": [{"doi": "10.2320/matertrans.46.2817"}], "properties": [{"name": "Enthalpy of mixing", "scalars": "62", "units": "kJ/mol"}], "category": "system.chemical", "chemicalFormula": "HoCs"}, {"references": [{"doi": "10.2320/matertrans.46.2817"}], "properties": [{"name": "Enthalpy of mixing", "scalars": "65", "units": "kJ/mol"}], "category": "system.chemical", "chemicalFormula": "ErCs"}, {"references": [{"doi": "10.2320/matertrans.46.2817"}], "properties": [{"name": "Enthalpy of mixing", "scalars": "65", "units": "kJ/mol"}], "category": "system.chemical", "chemicalFormula": "TmCs"}, {"references": [{"doi": "10.2320/matertrans.46.2817"}], "properties": [{"name": "Enthalpy of mixing", "scalars": "19", "units": "kJ/mol"}], "category": "system.chemical", "chemicalFormula": "YbCs"}, {"references": [{"doi": "10.2320/matertrans.46.2817"}], "properties": [{"name": "Enthalpy of mixing", "scalars": "67", "units": "kJ/mol"}], "category": "system.chemical", "chemicalFormula": "LuCs"}, {"references": [{"doi": "10.2320/matertrans.46.2817"}], "properties": [{"name": "Enthalpy of mixing", "scalars": "104", "units": "kJ/mol"}], "category": "system.chemical", "chemicalFormula": "HfCs"}, {"references": [{"doi": "10.2320/matertrans.46.2817"}], "properties": [{"name": "Enthalpy of mixing", "scalars": "130", "units": "kJ/mol"}], "category": "system.chemical", "chemicalFormula": "TaCs"}, {"references": [{"doi": "10.2320/matertrans.46.2817"}], "properties": [{"name": "Enthalpy of mixing", "scalars": "132", "units": "kJ/mol"}], "category": "system.chemical", "chemicalFormula": "WCs"}, {"references": [{"doi": "10.2320/matertrans.46.2817"}], "properties": [{"name": "Enthalpy of mixing", "scalars": "101", "units": "kJ/mol"}], "category": "system.chemical", "chemicalFormula": "ReCs"}, {"references": [{"doi": "10.2320/matertrans.46.2817"}], "properties": [{"name": "Enthalpy of mixing", "scalars": "74", "units": "kJ/mol"}], "category": "system.chemical", "chemicalFormula": "OsCs"}, {"references": [{"doi": "10.2320/matertrans.46.2817"}], "properties": [{"name": "Enthalpy of mixing", "scalars": "45", "units": "kJ/mol"}], "category": "system.chemical", "chemicalFormula": "IrCs"}, {"references": [{"doi": "10.2320/matertrans.46.2817"}], "properties": [{"name": "Enthalpy of mixing", "scalars": "10", "units": "kJ/mol"}], "category": "system.chemical", "chemicalFormula": "PtCs"}, {"references": [{"doi": "10.2320/matertrans.46.2817"}], "properties": [{"name": "Enthalpy of mixing", "scalars": "-9", "units": "kJ/mol"}], "category": "system.chemical", "chemicalFormula": "AuCs"}, {"references": [{"doi": "10.2320/matertrans.46.2817"}], "properties": [{"name": "Enthalpy of mixing", "scalars": "-11", "units": "kJ/mol"}], "category": "system.chemical", "chemicalFormula": "HgCs"}, {"references": [{"doi": "10.2320/matertrans.46.2817"}], "properties": [{"name": "Enthalpy of mixing", "scalars": "-15", "units": "kJ/mol"}], "category": "system.chemical", "chemicalFormula": "TlCs"}, {"references": [{"doi": "10.2320/matertrans.46.2817"}], "properties": [{"name": "Enthalpy of mixing", "scalars": "-25", "units": "kJ/mol"}], "category": "system.chemical", "chemicalFormula": "PbCs"}, {"references": [{"doi": "10.2320/matertrans.46.2817"}], "properties": [{"name": "Enthalpy of mixing", "scalars": "-27", "units": "kJ/mol"}], "category": "system.chemical", "chemicalFormula": "BiCs"}, {"references": [{"doi": "10.2320/matertrans.46.2817"}], "properties": [{"name": "Enthalpy of mixing", "scalars": "78", "units": "kJ/mol"}], "category": "system.chemical", "chemicalFormula": "ThCs"}, {"references": [{"doi": "10.2320/matertrans.46.2817"}], "properties": [{"name": "Enthalpy of mixing", "scalars": "104", "units": "kJ/mol"}], "category": "system.chemical", "chemicalFormula": "UCs"}, {"references": [{"doi": "10.2320/matertrans.46.2817"}], "properties": [{"name": "Enthalpy of mixing", "scalars": "81",
