Repository: ClarkeCSM/HEA_empirical_parameter_calculator

File: reference_dataset/2a.csv
,Li,Be,B,C,N,Na,Mg,Al,Si,P,K,Ca,Sc,Ti,V,Cr,Mn,Fe,Co,Ni,Cu,Zn,Ga,Ge,As,Rb,Sr,Y,Zr,Nb,Mo,To,Ru,Rh
H,-25,2,5,-3,-18,-16,-19,-8,-19,0.5,-16,-46,-60,-54,-39,-28,-34,-23,-23,-23,-6,-8,-8,-14.5,-1,-16,-45,-61,-69,-46,-28,-21,-20,-23
Li,,-5,-6,-61,-145,4,0,-4,-30,-45.5,11,-1,12,34,37,35,19,26,8,1,-5,-7,-9,-34.5,-29,13,0,8,27,51,49,8,5,-14
Be,,,0,-15,-39,18,-3,0,-15,-3.5,27,-14,-36,-30,-16,-7,-10,-4,-4,-4,0,4,5,-3.5,7,28,-10,-32,-43,-25,-7,-3,-3,-6
B,,,,-10,-28,18,-4,0,-14,0.5,27,-22,-55,-58,-42,-31,-32,-26,-24,-24,0,4,6,-0.5,10,28,-18,-50,-71,-54,-34,-25,-24,-25
C,,,,,-2,-45,-55,-36,-39,-4.5,-43,-89,-118,-109,-82,-61,-66,-50,-42,-39,-33,-32,-33,-29.5,-14,-44,-87,-117,-131,-102,-67,-39,-35,-35
N,,,,,,-141,-134,-92,-81,-24.5,-152,-201,-224,-190,-143,-107,-119,-87,-75,-69,-84,-88,-95,-78.5,-59,-154,-206,-232,-233,-174,-115,-68,-61,-63
Na,,,,,,,10,13,-11,-26.5,1,1,34,68,73,71,49,62,41,32,16,6,5,-21.5,-14,2,-2,28,59,93,93,47,44,19
Mg,,,,,,,,-2,-26,-39.5,20,-6,-3,16,23,24,10,18,3,-4,-3,-4,-4,-26.5,-21,23,-4,-6,6,32,36,3,0,-17
Al,,,,,,,,,-19,-20.5,23,-20,-38,-30,-16,-10,-19,-11,-19,-22,-1,1,1,-14.5,-6,25,-18,-38,-44,-18,-5,-20,-21,-32
Si,,,,,,,,,,-25.5,-4,-51,-74,-66,-48,-37,-45,-35,-38,-40,-19,-18,-17,-14.5,-17,4,-49,-73,-84,-56,-35,-38,-38,46
P,,,,,,,,,,,-24.5,-81.5,-112.5,-100.5,-70.5,49.5,-57.5,-39.5,-35.5,-34.5,-17.5,-17.5,-18.5,-17,-2.5,-24.5,-81.5,-113.5,-127.5,-89.5,-53.5,-33.5,-30.5,-34.5
K,,,,,,,,,,,,12,58,94,96,91,66,81,55,45,25,13,12,-19.5,-11,0,7,50,88,123,120,65,60,31
Ca,,,,,,,,,,,,,17,43,44,38,19,25,2,-7,-13,-22,-28,-595,-61,15,1,11,37,63,56,1,-4,-28
Sc,,,,,,,,,,,,,,8,7,1,-8,-11,-30,-39,-24,-29,-38,-69.5,-77,64,25,1,4,18,11,-39,-44,-61
Ti,,,,,,,,,,,,,,,-2,-7,-8,-17,-28,-35,-9,-15,-23,-51.5,-60,100,53,15,0,2,-4,-39,-43,-52
V,,,,,,,,,,,,,,,,-2,-1,-7,-14,-18,5,-2,-8,-31.5,-35,100,54,17,-4,-1,0,-21,-25,-29
Cr,,,,,,,,,,,,,,,,,2,-1,-4,-7,12,5,-1,-18.5,-19,94,47,11,-12,-7,0,-9,-12,-13
Mn,,,,,,,,,,,,,,,,,,0,-5,-8,4,-6,-13,-31.5,-31,69,27,-1,-15,-4,5,-8,-11,-16
Fe,,,,,,,,,,,,,,,,,,,-1,-2,13,4,-2,-15.5,-14,83,34,-1,-25,-16,-2,-3,-5,-5
Co,,,,,,,,,,,,,,,,,,,,0,6,-5,-11,-21.5,-18,57,10,-22,-41,-25,-5,0,-1,-2
Ni,,,,,,,,,,,,,,,,,,,,,4,-9,-15,-23.5,-19,47,-1,-31,-49,-30,-7,1,0,-1
Cu,,,,,,,,,,,,,,,,,,,,,,1,1,-11.5,-3,27,-9,-22,-23,3,19,8,7,-2
Zn,,,,,,,,,,,,,,,,,,,,,,,0,-15.5,-6,14,-21,-31,-29,-1,12,4,-5,-17
Ga,,,,,,,,,,,,,,,,,,,,,,,,-15.5,-6,13,-27,-40,-40,-8,7,-10,-11,-25
Ge,,,,,,,,,,,,,,,,,,,,,,,,,-12.5,-19.5,-59.5,-72.5,-72.5,-36.5,-13.5,-18.5,-18.5,-29.5
As,,,,,,,,,,,,,,,,,,,,,,,,,,-12,-61,-80,-85,44,-16,-15,-14,-24
Rb,,,,,,,,,,,,,,,,,,,,,,,,,,,10,56,95,130,125,67,62,33
Sr,,,,,,,,,,,,,,,,,,,,,,,,,,,,17,48,76,69,10,5,-22
Y,,,,,,,,,,,,,,,,,,,,,,,,,,,,,9,30,24,-29,-34,-54
Zr,,,,,,,,,,,,,,,,,,,,,,,,,,,,,,4,-6,-53,-59,-72
Nb,,,,,,,,,,,,,,,,,,,,,,,,,,,,,,,-6,-36,-41,-46
Mo,,,,,,,,,,,,,,,,,,,,,,,,,,,,,,,,-11,-14,-15
Tc,,,,,,,,,,,,,,,,,,,,,,,,,,,,,,,,,0,0
Ru,,,,,,,,,,,,,,,,,,,,,,,,,,,,,,,,,,1

File: reference_dataset/Liu2011.csv
FORMULA,PROPERTY: Atomic radius ($\AA$),PROPERTY: Pauling electronegativity,PROPERTY: Valence Electron Configuration,PROPERTY: Melting temperature (K),REFERENCE: doi
Li,1.519,0.98,1,453,10.1016/S1002-0071(12)60080-X
Be,1.128,1.57,2,1551,10.1016/S1002-0071(12)60080-X
B,0.82,2.04,3,2573,10.1016/S1002-0071(12)60080-X
C,0.773,2.55,4,3773,10.1016/S1002-0071(12)60080-X
N,0.75,3.04,5,63,10.1016/S1002-0071(12)60080-X
O,0.73,3.44,6,55,10.1016/S1002-0071(12)60080-X
Na,1.857,0.93,1,371,10.1016/S1002-0071(12)60080-X
Mg,1.601,1.31,2,912,10.1016/S1002-0071(12)60080-X
Al,1.432,1.61,3,933,10.1016/S1002-0071(12)60080-X
Si,1.153,1.9,4,1683,10.1016/S1002-0071(12)60080-X
P,1.06,2.19,5,317,10.1016/S1002-0071(12)60080-X
S,1.02,2.58,6,386,10.1016/S1002-0071(12)60080-X
K,2.31,0.82,1,337,10.1016/S1002-0071(12)60080-X
Ca,1.976,1,2,1112,10.1016/S1002-0071(12)60080-X
Sc,1.641,1.36,3,1812,10.1016/S1002-0071(12)60080-X
Ti,1.462,1.54,4,1933,10.1016/S1002-0071(12)60080-X
V,1.316,1.63,5,2163,10.1016/S1002-0071(12)60080-X
Cr,1.249,1.66,6,2130,10.1016/S1002-0071(12)60080-X
Mn,1.35,1.55,7,1518,10.1016/S1002-0071(12)60080-X
Fe,1.241,1.83,8,1808,10.1016/S1002-0071(12)60080-X
Co,1.251,1.88,9,1768,10.1016/S1002-0071(12)60080-X
Ni,1.246,1.91,10,1726,10.1016/S1002-0071(12)60080-X
Cu,1.278,1.9,11,1356,10.1016/S1002-0071(12)60080-X
Zn,1.395,1.65,12,693,10.1016/S1002-0071(12)60080-X
Ga,1.392,1.81,3,303,10.1016/S1002-0071(12)60080-X
Ge,1.24,2.01,4,1210,10.1016/S1002-0071(12)60080-X
Se,1.4,2.55,6,490,10.1016/S1002-0071(12)60080-X
Rb,2.44,0.82,1,312,10.1016/S1002-0071(12)60080-X
Sr,2.152,0.95,2,1042,10.1016/S1002-0071(12)60080-X
Y,1.802,1.22,3,1796,10.1016/S1002-0071(12)60080-X
Zr,1.603,1.33,4,2125,10.1016/S1002-0071(12)60080-X
Nb,1.429,1.6,5,2741,10.1016/S1002-0071(12)60080-X
Mo,1.363,2.16,6,2890,10.1016/S1002-0071(12)60080-X
Tc,1.36,1.9,7,2473,10.1016/S1002-0071(12)60080-X
Ru,1.338,2.2,8,2523,10.1016/S1002-0071(12)60080-X
Rh,1.345,2.28,9,2239,10.1016/S1002-0071(12)60080-X
Pd,1.375,2.2,10,1825,10.1016/S1002-0071(12)60080-X
Ag,1.445,1.93,11,1235,10.1016/S1002-0071(12)60080-X
Cd,1.568,1.69,12,594,10.1016/S1002-0071(12)60080-X
In,1.659,1.78,3,430,10.1016/S1002-0071(12)60080-X
Sn,1.62,1.96,4,505,10.1016/S1002-0071(12)60080-X
Te,1.452,2.1,6,722,10.1016/S1002-0071(12)60080-X
Cs,2.65,0.79,1,302,10.1016/S1002-0071(12)60080-X
Ba,2.176,0.89,2,998,10.1016/S1002-0071(12)60080-X
La,1.879,1.1,3,1193,10.1016/S1002-0071(12)60080-X
Ce,1.825,1.12,3,1068,10.1016/S1002-0071(12)60080-X
Pr,1.65,1.13,3,1208,10.1016/S1002-0071(12)60080-X
Nd,1.64,1.14,3,1283,10.1016/S1002-0071(12)60080-X
Pm,1.63,1.13,3,1373,10.1016/S1002-0071(12)60080-X
Sm,1.81,1.17,3,1345,10.1016/S1002-0071(12)60080-X
Eu,1.984,1.2,3,1095,10.1016/S1002-0071(12)60080-X
Gd,1.801,1.2,3,1584,10.1016/S1002-0071(12)60080-X
Tb,1.781,1.1,3,1633,10.1016/S1002-0071(12)60080-X
Dy,1.774,1.22,3,1685,10.1016/S1002-0071(12)60080-X
Ho,1.766,1.23,3,1743,10.1016/S1002-0071(12)60080-X
Er,1.756,1.24,3,1795,10.1016/S1002-0071(12)60080-X
Tm,1.56,1.25,3,1818,10.1016/S1002-0071(12)60080-X
Yb,1.7,1.1,3,1097,10.1016/S1002-0071(12)60080-X
Lu,1.735,1.27,3,1929,10.1016/S1002-0071(12)60080-X
Hf,1.578,1.3,4,2423,10.1016/S1002-0071(12)60080-X
Ta,1.43,1.5,5,3269,10.1016/S1002-0071(12)60080-X
W,1.367,2.36,6,3683,10.1016/S1002-0071(12)60080-X
Re,1.375,1.9,7,3453,10.1016/S1002-0071(12)60080-X
Os,1.352,2.2,8,3318,10.1016/S1002-0071(12)60080-X
Ir,1.357,2.2,9,2683,10.1016/S1002-0071(12)60080-X
Pt,1.387,2.28,10,2045,10.1016/S1002-0071(12)60080-X
Au,1.442,2.54,11,1337,10.1016/S1002-0071(12)60080-X
Tl,1.716,1.62,3,576,10.1016/S1002-0071(12)60080-X
Pb,1.75,2.33,4,600,10.1016/S1002-0071(12)60080-X
Po,1.53,2,6,527,10.1016/S1002-0071(12)60080-X
Th,1.8,1.3,3,2023,10.1016/S1002-0071(12)60080-X
Pa,1.61,1.5,3,1841,10.1016/S1002-0071(12)60080-X
U,1.42,1.38,3,1405,10.1016/S1002-0071(12)60080-X
